Repository: Sachinscnpdl/BMGcalc

File: final_results.csv (part 1 of 14)
Alloys,Phase,Tg,Tx,Tl,Rc_mm/s,Dmax_mm,Predicted_Tg,Predicted_Tx,Predicted_Tl,delta_Tx,Trg,gamma,Predicted_Phase,Phase_Confidence,Predicted_Dmax_mm,Predicted_Rc_Ks
Al88Co4Y8,MG,507,NAN,1189,6030,0.2,515.0532,545.06354,1213.5542,30.01031494140625,0.4244171566361238,0.31531944772424514,Metalic_Glass,0.9887628795845967,0.17027247,6630.898855901986
Al88Co5Y7,MG,522,NAN,1193,6990,0.23,513.136,543.1511,1210.3538,30.01513671875,0.42395537848991316,0.31514612969291783,Metalic_Glass,0.988408816086164,0.18407886,6718.941915402565
Al86Ni8Y6,MG,494,NAN,1201,4160,0.26,498.79047,526.3101,1207.4844,27.5196533203125,0.41308233600007765,0.30845565256372365,Metalic_Glass,0.9884559444667885,0.22006154,5135.532186410124
Al88Ni4Y8,MG,465,NAN,1189,6860,0.2,500.8598,528.7899,1213.6805,27.93011474609375,0.41267844784259367,0.30841497475937957,Metalic_Glass,0.9882703130809009,0.17398554,5316.430380037254
Al86Ni9La5,MG,498,NAN,1115,3970,0.685,498.23376,526.4722,1173.9122,28.23846435546875,0.4244216486568298,0.3148482430563971,Metalic_Glass,0.9884609164120929,0.31449914,4701.09718911497
Al87Ni9Ce4,MG,468,NAN,1146,10200,0.29,493.03577,519.8099,1171.1797,26.77410888671875,0.42097363185490055,0.3123453001275631,Metalic_Glass,0.9887866342485794,0.35063034,5024.512055897755
Al87Ni8Ce5,MG,496,NAN,1142,6230,0.4,500.7323,528.2856,1159.158,27.55328369140625,0.4319793483913241,0.3182653676644221,Metalic_Glass,0.9886636700562562,0.36370867,4930.723527555014
Al87Ni7Gd6,MG,488,NAN,1167,7010,0.3,488.24054,514.6756,1188.2102,26.43505859375,0.4109041796343429,0.3070031134487391,Metalic_Glass,0.9886471052104124,0.2904867,5330.840074498528
Al85Ni10La5,MG,510,NAN,1177,4060,0.58,497.95123,526.07043,1177.2645,28.11920166015625,0.422973105667881,0.31403145037105507,Metalic_Glass,0.9885289028470927,0.3290606,4545.934273760239
Al85Ni10Ce5,MG,523,NAN,1165,4450,0.425,506.96063,535.2808,1153.5378,28.3201904296875,0.4394833129483834,0.3223615264309302,Metalic_Glass,0.9881963047816406,0.38875344,4617.904038428061
Al85Y8Ni5Co2,MMG,530,559,1231,NAN,NAN,503.1162,535.1535,1213.2083,32.03729248046875,0.4146989687281974,0.3118020601516487,Metalic_Glass,0.988349808021164,0.18861024,4974.570935839886
Al87Ni6Co2La5,MMG,551,617,1007,NAN,NAN,546.1465,610.07135,1003.3455,63.92486572265625,0.5443254327426196,0.39372345798973224,Metalic_Glass,0.9884773342749801,0.37563595,4870.332721332921
Al87Ni4Co4La5,MMG,551,617,1009,NAN,NAN,547.3159,611.1689,1007.19464,63.85296630859375,0.5434063046282553,0.3931584000550314,Metalic_Glass,0.9887779722800765,0.41103834,4889.379953262014
Al87Ni2Co6La5,MMG,552,617,1011,NAN,NAN,548.8805,612.4906,1010.10297,63.610107421875,0.5433906358773879,0.3928781905057026,Metalic_Glass,0.9888193668352981,0.3650572,4907.701426249742
Al86Ni8Co1La5,MMG,554,620,1014,NAN,NAN,546.1578,610.5428,1005.3732,64.385009765625,0.5432388287178845,0.393509883681866,Metalic_Glass,0.9886622927104698,0.36939725,4712.232330420247
Al86Ni6Co3La5,MMG,554,620,1016,NAN,NAN,547.302,611.5007,1009.2066,64.19866943359375,0.5423091761208952,0.3928668746490694,Metalic_Glass,0.9886295805862052,0.41624776,4733.945042641383
Al86Ni4Co5La5,MMG,555,620,1018,NAN,NAN,548.83826,612.66547,1012.1318,63.82720947265625,0.5422596844061066,0.3924902168854167,Metalic_Glass,0.9882089498649423,0.4351414,4754.925025321479
Al86Ni2Co7La5,MMG,555,620,1020,NAN,NAN,550.0346,613.95605,1015.83514,63.92144775390625,0.5414605018925471,0.39208628578756516,Metalic_Glass,0.9880874395949014,0.38049263,4775.1865712589215
Al86Ni6Y6Co2,MG,570,NAN,1283,3650,0.2,509.2211,538.5031,1210.1843,29.282012939453125,0.4207797844021937,0.31319146993608277,Metalic_Glass,0.9885525886119152,0.20714128,5154.911875731521
Al85.5Ni9.5Ce5,MG,519,NAN,1158,3490,0.51,505.95215,534.1537,1153.6871,28.2015380859375,0.43855230210966983,0.3218492670327856,Metalic_Glass,0.9879291750100815,0.3827101,4698.456478228482
Al85.8Ni9.1Y5.1,MG,516,NAN,1230,7050,NAN,496.2176,523.5052,1204.6621,27.28759765625,0.41191433387863235,0.30778495861785676,Metalic_Glass,0.9878432656477425,0.23116766,5110.05976144955
Al85Ni6Fe3Gd6,MG,477,NAN,1200,5620,0.18,496.23785,527.7051,1188.5625,31.46722412109375,0.4175109462093127,0.31321519898242883,Metalic_Glass,0.9886631615993625,0.21815433,5066.672833350216
Al85Ni5Fe2Gd8,MG,570,NAN,1173,3820,0.25,521.124,555.5034,1159.5027,34.37939453125,0.4494375303595902,0.33053349384435765,Metalic_Glass,0.9886003829083722,0.2056964,4210.124184536153
Al87.5Ni4Sm8.5,MG,508,NAN,1268,7200,NAN,512.73456,545.403,1218.1812,32.66845703125,0.4209017329803374,0.31509507473080367,Metalic_Glass,0.9888054395138061,0.2883621,5071.670866079024
Al85.8Co9.1Y5.1,MG,484,NAN,1185,5160,NAN,509.1522,538.61395,1217.0422,29.461761474609375,0.41835211298684755,0.3120239203991787,Metalic_Glass,0.9886314072991166,0.22691236,6462.16341025665
Al86Ni7Y5Co1La1,MG,500,506,1205,3320,1,483.66098,511.06992,1207.1326,27.408935546875,0.4006693157835659,0.3022663034168176,Metalic_Glass,0.9886933552969278,0.49415982,5062.8358206748635
Al40La35Y10Ni15,MMG,446,470,841,NAN,NAN,446.9674,475.30045,837.9027,28.333038330078125,0.5334359250937377,0.3699210053986184,Metalic_Glass,0.9882772843223007,0.41171336,796.7520925734229
Al85.8Ni9.1Ce5.1,MG,510,NAN,1200,4890,NAN,501.351,528.7957,1162.7833,27.4447021484375,0.4311646050646469,0.31776023313547536,Metalic_Glass,0.9886885874451085,0.37652588,4735.448708446651
Al86Ni8Y4.5La1.5,MG,512,NAN,1207,3380,0.85,497.3962,525.5534,1184.6311,28.157196044921875,0.4198743458960989,0.3124523612828503,Metalic_Glass,0.9886405028842832,0.28217328,5009.804025741491
Al85.7Ni9.1Gd5.2,MG,505,NAN,1198,5240,NAN,489.81226,516.4086,1187.874,26.59637451171875,0.41234360394711206,0.30781000997845837,Metalic_Glass,0.9886744117381987,0.30533364,5147.0421695422
Al85.6Ni9.2Sm5.2,MG,507,NAN,1206,3300,0.785,502.80038,532.2453,1204.9257,29.444915771484375,0.41728747387103576,0.3116690187258772,Metalic_Glass,0.9883394497966621,0.32035992,5026.012823437973
Al14La66Cu10Ni10,MMG,409,437,681,NAN,NAN,408.9113,443.3677,687.42645,34.4564208984375,0.5948436866692504,0.4044079583474311,Metalic_Glass,0.9883550644726755,6.7714686,5.303029573465699
Al30Ni30Co8Y31Ce1,MG,713.5,742.5,NAN,NAN,0.035,711.8378,742.44464,1273.2822,30.6068115234375,0.5590573831471782,0.37400490656082713,Metalic_Glass,0.9864317123955525,0.04593515,58.19688073457034
Al30Ni30Co8Y30Ce2,MG,704,740.5,NAN,NAN,0.035,703.7692,734.613,1269.1111,30.84375,0.5545371362329725,0.3723555718655842,Metalic_Glass,0.9838379721886925,0.052798815,58.09234219123766
Al30Ni30Co8Y29Ce3,MG,702,746.5,NAN,NAN,0.035,706.00665,742.0544,1241.5183,36.0477294921875,0.5686639067941279,0.3810243238355072,Metalic_Glass,0.9839358562862695,0.050769445,78.50389165709696
Al30Ni30Co8Y28Ce4,MG,704.5,738,NAN,NAN,0.035,700.93353,735.3151,1237.8384,34.381591796875,0.5662560998748369,0.37926850502846876,Metalic_Glass,0.9869260632063348,0.048723064,76.90915275198695
Al30Ni30Co8Y27Ce5,MG,701,732.5,NAN,NAN,0.035,698.57367,732.6578,1236.5166,34.0841064453125,0.5649529238433635,0.37861684638710336,Metalic_Glass,0.9844194808132254,0.046990823,75.38510153675716
Al30Ni30Co8Y24Ce8,MG,692,714,NAN,NAN,0.035,689.4888,722.2122,1231.2174,32.72344970703125,0.560005702879389,0.3760138994593066,Metalic_Glass,0.9809860706397125,0.041905068,123.98870761011922
Al86Ni7Y4.5Co1La1.5,MG,504,NAN,1196,3040,1,501.75476,531.0416,1194.3352,29.286865234375,0.42011217504834936,0.3130975577228444,Metalic_Glass,0.9877064187946454,0.5154696,5019.560497256672
Al86Ni6Y4.5Co2La1.5,MG,505,NAN,1197,3010,1,502.86737,532.3026,1194.2932,29.43524169921875,0.42105855176748963,0.31364304443611457,Metalic_Glass,0.9887126455935545,0.53188515,5029.126137627809
Al83.3Ni6.86Y7.84Be2,MMG,523,538,1179,NAN,NAN,502.925,530.75287,1180.598,27.827880859375,0.42599172472322944,0.3152632101965131,Metalic_Glass,0.9886515080612036,0.3514309,124.6956012705211
Al81.6Ni6.72Y7.68Be4,MMG,509,524,1190,NAN,NAN,498.802,525.22363,1190.7454,26.421630859375,0.4188989671114694,0.31086647478912305,Metalic_Glass,0.9885025142333864,0.43094358,125.2000045655454
Al79.9Ni6.58Y7.52Be6,MMG,480,546,1175,NAN,NAN,493.6822,527.79407,1185.1897,34.11187744140625,0.41654276195649553,0.31437423629795236,Metalic_Glass,0.9885765557664815,0.55872333,125.74188994806138
Al69Cu15.64Mg7.36Ni8,MMG,583,652,1036,NAN,NAN,575.1032,639.56445,1029.0938,64.46124267578125,0.5588443331321551,0.39868200033610873,Metalic_Glass,0.9887611860378852,1.6605037,3.24482623324964
Al9.1Cr30.3Fe45.5Ni15.2,CMA,851,972,1370,NAN,NAN,843.75226,976.0395,1370.8254,132.2872314453125,0.615506711516374,0.4407339109104293,CMA,0.9972629038616752,2.0495825,77215.94844119437
Al4.8Cr31.8Fe47.6Ni15.9,CMA,880,1077,1468,NAN,NAN,872.60455,1070.5409,1457.0273,197.93634033203125,0.5988937386561358,0.45953220976492015,CMA,0.9972969716949903,1.5169393,75882.08351327742
Al7.7Co30.8Fe30.8Ni30.8,CMA,871,1043,1437,NAN,NAN,859.13495,1035.0416,1431.4731,175.90667724609375,0.6001753871615949,0.4518632537016455,CMA,0.9973342079561255,1.3170943,79039.26614225777
Al73.5Cu16.66Mg7.84Ni2,MMG,562,637,989,NAN,NAN,567.24866,634.18445,1005.6656,66.935791015625,0.564052965301264,0.40319073338805456,Metalic_Glass,0.9887340971777785,1.3898896,3.6442776746149588
Al71.25Cu16.15Mg7.6Ni5,MMG,572,644,1013,NAN,NAN,570.50256,636.2104,1017.87,65.70782470703125,0.5604866694305892,0.40054229389788526,Metalic_Glass,0.9880256882320056,1.5772176,3.433506382690349
Al72.75Cu16.49Mg7.76Ni3,MMG,566,640,997,NAN,NAN,568.4377,634.9857,1008.733,66.54803466796875,0.5635165096607199,0.4026106598188787,Metalic_Glass,0.9881654202284245,1.4787008,3.571804131469461
Al11.8Cr29.4Fe44.1Ni14.7,CMA,838,910,1303,NAN,NAN,832.7796,909.8487,1299.8586,77.069091796875,0.6406693580150035,0.4266305812245134,CMA,0.9973860014705529,1.5988678,77625.3936607034
Al20Mo20Ta20Ti20V20,CMA,877,1017,1392,NAN,NAN,883.16864,1030.6455,1391.9958,147.47686767578125,0.6344621216970981,0.4529982392295157,CMA,0.9975268217183128,1.6128858,70540.72284037549
Al20Cr20Mo20Ti20W20,CMA,934,1165,1498,NAN,NAN,930.508,1164.0067,1489.2904,233.49871826171875,0.6247995638128248,0.48103458265134946,CMA,0.9973214230161074,1.647575,29638.72201992131
Al2.4Co24.4Cr24.4Fe24.4Ni24.4,CMA,882,1080,1469,NAN,NAN,875.9856,1070.4935,1460.2778,194.5079345703125,0.5998759800966279,0.45820754524739704,CMA,0.9974809431388084,0.94525063,74313.14335824917
Al2.5Co25.0Fe25.0Ni25.0Cr22.5,CMA,881,1078,1469,NAN,NAN,875.403,1069.5797,1458.4999,194.17669677734375,0.6002078082991248,0.45827944045640717,CMA,0.9974243222743412,0.985305,73723.09439284613
Al5Co25Fe25Ni25Cr20,CMA,873,1047,1439,NAN,NAN,867.1004,1045.0022,1437.7305,177.90179443359375,0.6031035869928463,0.45339647700411856,CMA,0.9974813337992163,0.9392035,75300.40875339134
Al7Cr23.3Fe34.9Mn23.3Ni11.6,CMA,813,865,1277,NAN,NAN,812.4664,864.31354,1276.3325,51.84716796875,0.6365632444492563,0.413784946977433,CMA,0.9973020361969173,1.7269512,76615.51020933689
Al7Cr23.3Fe23.3Ni23.3V23.3,CMA,863,1055,1467,NAN,NAN,858.5883,1050.1456,1451.9524,191.55731201171875,0.5913336568470827,0.4545021107542579,CMA,0.9973542082838621,1.1281526,8578.668461167008
Al7.5Co25Fe25Ni25Cr17.5,CMA,873,1047,1439,NAN,NAN,865.0638,1042.9741,1435.221,177.91033935546875,0.6027390997786062,0.4534108790720833,CMA,0.9974940243776956,0.97407794,76849.38529396929
Al4.8Cr19.1Cu19.1Fe19.1Ni38.1,CMA,834,1000,1438,NAN,NAN,831.40985,997.10254,1428.3059,165.69268798828125,0.5820950864231674,0.4412513100237762,CMA,0.9970747251207946,1.0974623,603.6516643746616
Al7Co23.3Cr23.3Fe23.3Ni23.3,CMA,872,1046,1439,NAN,NAN,865.1052,1043.1794,1437.7375,178.07421875,0.601712896289387,0.45299638142564114,CMA,0.997519657878389,0.9222837,74973.8638157836
Al4.8Cr23.8Cu23.8Fe23.8Ni23.8,CMA,826,962,1397,NAN,NAN,821.963,963.9239,1394.4344,141.96087646484375,0.5894597725489873,0.4349056999697302,CMA,0.9974773538715382,0.86268646,55.24635143222078
Al7.4Cr18.5Cu18.5Fe18.5Ni37,CMA,822,941,1373,NAN,NAN,819.5953,941.78046,1371.1755,122.1851806640625,0.5977318393578731,0.4298854316295871,CMA,0.9975131053553583,1.0524695,54.63809767814067
Al9.1Co22.7Cr22.7Fe22.7Ni22.7,CMA,845,1013,1439,NAN,NAN,840.7298,1014.02673,1432.4238,173.29693603515625,0.5869281010661289,0.44608807870634837,CMA,0.9973811802237105,0.9100332,73833.8088454934
Al3.9Cr19.2Cu19.2Fe19.2Ni38.5,CMA,840,1007,1438,NAN,NAN,835.489,1002.70386,1429.4443,167.21484375,0.584485168584001,0.44270788700904057,CMA,0.9974859234490083,1.0532893,620.1204668722669
Al5.7Co18.9Cr37.7Fe18.9Ni18.9,CMA,881,1077,1468,NAN,NAN,874.9023,1068.4274,1456.8093,193.52508544921875,0.6005605997964503,0.45821591490646896,CMA,0.9973736277551385,1.7439787,72358.72181921129
Al11.1Cr22.2Fe22.2Ni22.2V22.2,CMA,848,942,1333,NAN,NAN,837.9654,938.74286,1325.7605,100.7774658203125,0.6320639318345252,0.4338547977552352,CMA,0.9973104423592815,1.3168367,5372.517707860566
Al10Co25Fe25Ni25Cr15,CMA,840,1006,1438,NAN,NAN,835.4775,1006.5341,1430.4948,171.056640625,0.5840479159095022,0.4441952578981093,CMA,0.9975075091510064,0.97024566,78301.09742635138
Al6.7Cr22.2Fe33.3Mn22.2Ni11.1Ti4.4,CMA,810,848,1257,NAN,NAN,805.22644,842.17694,1248.1963,36.95050048828125,0.6451120288416176,0.4101332515814898,CMA,0.9974701229737112,1.5574193,39712.107064503994
Al6.98Cr23.26Fe34.88Mn23.26Ni11.63,CMA,813,865,1277,NAN,NAN,812.488,864.3415,1276.371,51.853515625,0.6365609952763147,0.4137864323623296,CMA,0.9973409383913097,1.7279435,76606.97244189895
Al6.3Cr20.8Fe31.3Mn20.8Ni10.4Ti10.4,CMA,806,830,1235,NAN,NAN,804.4488,836.6034,1234.248,32.15460205078125,0.6517723836312279,0.4103618438040658,CMA,0.9974399925336265,1.7526916,18769.113029583754
Al6.98Co23.26Fe23.26Fe23.26Ni23.26,CMA,871,1044,1438,NAN,NAN,858.55707,1036.7279,1431.0759,178.17083740234375,0.5999381662651042,0.45279217554221435,CMA,0.9970278766580406,2.1784463,79245.2068493854
Al2.0Co19.6Cr19.6Fe19.6Mn19.6Ni19.6,CMA,843,1011,1439,NAN,NAN,837.3999,1006.4285,1431.1086,169.02862548828125,0.5851406926277687,0.44365207708163673,CMA,0.9974052962079671,0.95049477,74787.64482316056
Al2.2Co19.6Cr19.6Fe19.6Mn19.6Ni19.6,CMA,843,1011,1440,NAN,NAN,836.9588,1006.0278,1431.1157,169.0689697265625,0.5848295759871031,0.443560280045284,CMA,0.9972937312811612,0.94179124,74852.85098437584
Al2.3Co19.5Cr19.5Fe19.5Mn19.5Ni19.5,CMA,844,1005,1429,NAN,NAN,836.9537,1000.96576,1423.1538,164.0120849609375,0.5880978354289188,0.44288414017747585,CMA,0.997480570703159,0.92169714,74888.50734652326
Al0.4Co19.9Cr19.9Fe19.9Mn19.9Ni19.9,CMA,849,1018,1439,NAN,NAN,842.48627,1011.83154,1431.1542,169.34527587890625,0.5886761062656436,0.44502706950692356,CMA,0.9974194987215331,1.0404308,74199.12350004335
Al0.6Co19.9Cr19.9Fe19.9Mn19.9Ni19.9,CMA,845,1014,1439,NAN,NAN,840.0711,1009.368,1432.2468,169.296875,0.5865407348832341,0.444201916767592,CMA,0.9975007720060269,1.025614,74277.16967861433
Al0.8Co19.8Cr19.8Fe19.8Mn19.8Ni19.8,CMA,846,1014,1439,NAN,NAN,839.86993,1008.5472,1431.0549,168.67724609375,0.5868886759777747,0.4441129670993497,CMA,0.9969362752505199,1.0114129,74355.19590119491
Al1.8Co19.6Cr19.6Fe19.6Mn19.6Ni19.6,CMA,843,1011,1439,NAN,NAN,837.55206,1006.50433,1431.2375,168.9522705078125,0.5851943052179255,0.4436305280374942,CMA,0.9974501219070897,0.9591928,74720.52647846263
Al1.6Co19.7Cr19.7Fe19.7Mn19.7Ni19.7,CMA,847,1016,1439,NAN,NAN,840.4271,1010.2251,1431.1401,169.7979736328125,0.5872430675799009,0.4447260334814739,CMA,0.9974800695127044,0.9745318,74648.73496074489
Al2.9Co19.4Cr19.4Fe19.4Mn19.4Ni19.4,CMA,845,992,1409,NAN,NAN,836.08624,988.1716,1405.6453,152.0853271484375,0.5948060042487021,0.44080728090144855,CMA,0.9974922804944536,0.86866397,75074.6889822216
Al2.7Co19.5Cr19.5Fe19.5Mn19.5Ni19.5,CMA,842,989,1409,NAN,NAN,834.4975,986.5186,1406.5181,152.0211181640625,0.5933073434959795,0.44021051508330017,CMA,0.9972218498943421,0.8731668,75011.73973500093
Al3.1Co19.4Cr19.4Fe19.4Mn19.4Ni19.4,CMA,845,992,1409,NAN,NAN,835.9903,988.1401,1405.5608,152.1497802734375,0.594773488812312,0.4408287108277385,CMA,0.9974657700227084,0.8630527,75131.44208936165
Al3.5Co19.3Cr19.3Fe19.3Mn19.3Ni19.3,CMA,844,991,1409,NAN,NAN,835.16644,987.4263,1405.5897,152.25982666015625,0.5941751209400317,0.4406665415686609,CMA,0.997381290748511,0.85174185,75125.42047470227
Al4.8Co19.1Cr19.1Fe19.1Mn19.1Ni19.1,CMA,835,942,1353,NAN,NAN,825.639,939.42084,1351.83,113.7818603515625,0.6107565329151358,0.431427894616415,CMA,0.9974541812639152,0.7563294,74833.23181641787
Al3.7Co19.3Cr19.3Fe19.3Mn19.3Ni19.3,CMA,843,982,1399,NAN,NAN,833.2439,978.07544,1395.4023,144.83154296875,0.5971352278548694,0.43886527246704976,CMA,0.9973479880186056,0.8301595,75091.50635407808
Al5.7Cr18.9Fe28.3Mn18.9Ni9.4Ti18.9,CMA,808,849,1260,NAN,NAN,812.4532,849.9207,1253.228,37.467529296875,0.6482883946963525,0.4114481507733647,CMA,0.9973261457547024,1.6062912,10826.628112447086
Al9.1Cr18.2Fe18.2Ni18.2Ti18.2V18.2,CMA,830,889,1285,NAN,NAN,826.4213,889.0588,1280.5609,62.637451171875,0.6453588558251842,0.4219583632440468,CMA,0.9972423006911814,0.7489964,212.01428861596764
Al7.41Cr18.52Cu18.52Fe18.52Ni37.04,CMA,822,941,1373,NAN,NAN,819.59314,941.778,1371.1732,122.18487548828125,0.5977312924615925,0.4298851915203849,CMA,0.9973610220840802,1.0524482,54.63514323359525
Al8.57Co22.86Cr22.86Fe22.86Ni22.86,CMA,844,1012,1439,NAN,NAN,840.549,1013.9029,1433.1755,173.3538818359375,0.5864941100835445,0.4459216019841567,CMA,0.9973579621078082,0.90493804,74303.82197463694
Al8.3Co16.7Cr16.7Cu8.3Fe16.7Ni33.3,CMA,834,1000,1438,NAN,NAN,829.43695,994.8632,1426.6598,165.42626953125,0.581383842507318,0.4409665606343532,CMA,0.9975064392274722,1.0793405,604.4794690492876
Al6.8Co22.7Cr22.7Fe22.7Ni22.7Ti2.3,CMA,848,1017,1439,NAN,NAN,840.0795,1013.1773,1431.8081,173.0977783203125,0.58672633965399,0.4459627720325984,CMA,0.9975252117367781,0.78042215,72730.85112115504
Al5.88Co23.53Cr23.53Fe23.53Ni23.53,CMA,873,1048,1439,NAN,NAN,867.0197,1045.8043,1439.24,178.78460693359375,0.6024149691770847,0.45346338021157656,CMA,0.9972400851321342,0.90527266,74928.19115216499
Al3.85Cr19.23Cu19.23Fe19.23Ni38.46,CMA,840,1007,1438,NAN,NAN,835.5371,1002.76245,1429.5107,167.225341796875,0.5844916618789618,0.442711376044501,CMA,0.9974557979221933,1.0495168,620.8660377808908
Al3.3Co24.2Cr16.1Fe16.1Ni24.2Ti16.1,CMA,855,951,1335,NAN,NAN,854.86475,950.88153,1331.869,96.01678466796875,0.641853466207532,0.4348410154606053,CMA,0.9974032230131402,0.88874894,28587.781468816498
Al6.98Co23.26Cr23.26Cu23.26Fe23.26,CMA,820,930,1361,NAN,NAN,814.2894,931.1181,1360.6462,116.82867431640625,0.5984578537994372,0.4281129397628892,CMA,0.997521129764172,0.7663383,582.4388763734439
Al4.2Co21.3Cr21.3Fe21.3Ni21.3Ti10.6,CMA,863,1036,1440,NAN,NAN,855.4787,1031.4058,1431.8713,175.92706298828125,0.597455005971923,0.45091732581619093,CMA,0.9973677239855326,0.8189794,64236.97028631187
Al5.7Co18.9Cr18.9Cu18.9Fe18.9Ni18.9,CMA,829,994,1438,NAN,NAN,825.25885,990.4178,1422.1877,165.158935546875,0.5802741962147405,0.44068579346162834,CMA,0.997531642515619,0.7193014,623.3561329710387
Al6.2Co20.8Cr20.8Cu10.4Fe20.8Ni20.8,CMA,841,1008,1439,NAN,NAN,834.7186,1003.98004,1428.0383,169.26141357421875,0.5845211646973242,0.4436976927419705,CMA,0.9974211361535243,0.72794116,1413.252762927081
Al5.7Cr18.9Cu18.9Fe18.9Mn18.9Ni18.9,CMA,810,901,1335,NAN,NAN,806.3558,901.35175,1333.1963,94.9959716796875,0.6048289967059602,0.4212805854074726,CMA,0.997532203225333,0.7396049,576.8983662970863
Al11.11Cr22.22Fe33.33Mn22.22Ni11.11,CMA,800,835,1253,NAN,NAN,800.6949,838.7381,1254.166,38.043212890625,0.6384281468948022,0.4081726883731087,CMA,0.997415702626148,1.7652212,28466.51711310071
Al9.1Co18.2Cr18.2Cu18.2Fe18.2Ni18.2,CMA,821,924,1352,NAN,NAN,812.49176,920.87744,1346.1079,108.38568115234375,0.6035859043125272,0.4266087195460721,CMA,0.9973322972619074,0.43785226,555.6526618988538
Al9.1Cr18.2Cu18.2Fe18.2Mn18.2Ni18.2,CMA,814,871,1285,NAN,NAN,806.1772,864.35626,1280.2599,58.1790771484375,0.6296980736542883,0.41427382282186925,CMA,0.9974815896532003,0.6380133,52.42998677084507
Al3.51Co26.32Cr17.54Fe17.54Ni26.32Ti8.77,CMA,851,1024,1443,NAN,NAN,847.5706,1022.7215,1436.76,175.15087890625,0.5899180182597393,0.4477116772397976,CMA,0.9972629639597763,0.95410824,68121.86652767767
Al3.23Co24.19Cr16.13Fe16.13Ni24.19Ti16.13,CMA,855,951,1335,NAN,NAN,854.98926,951.0584,1332.0769,96.06915283203125,0.6418467695480379,0.43485580231704435,CMA,0.9974757284602755,0.88953966,28583.93667445895
Al6.3Co15.6Cr15.6Fe15.6Mn15.6Ni15.6V15.6,CMA,840,912,1302,NAN,NAN,829.236,905.1174,1297.1487,75.88134765625,0.6392760018076005,0.4256602150362326,CMA,0.9973914206496874,0.8337125,58236.499952904334
Al3.85Co19.23Cr19.23Fe19.23Mn19.23Ni19.23,CMA,842,981,1399,NAN,NAN,832.5928,977.45856,1395.522,144.86578369140625,0.5966174590950617,0.4386930964137063,CMA,0.997482505192914,0.82613766,75061.29548646833
Al1.96Co19.61Cr19.61Fe19.61Mn19.61Ni19.61,CMA,843,1011,1439,NAN,NAN,837.4309,1006.44403,1431.135,169.01312255859375,0.5851515772367765,0.4436476907238729,CMA,0.9975090182187545,0.95224655,74774.01519060467
Al7.06Co18.59Cr18.59Fe18.59Mn18.59Ni18.59,CMA,824,934,1361,NAN,NAN,817.61554,934.11835,1357.9492,116.5028076171875,0.6020958134969149,0.42936821053194446,CMA,0.9974946095052729,0.70390034,73884.91864518906
Al8.93Co18.21Cr18.21Fe18.21Mn18.21Ni18.21,CMA,812,878,1298,NAN,NAN,809.7386,878.7823,1297.7479,69.043701171875,0.6239567568930213,0.4169812157348395,CMA,0.9974605174954669,0.62205195,72606.52278479052
Al7.92Co18.42Cr18.42Fe18.42Mn18.42Ni18.42,CMA,814,882,1300,NAN,NAN,811.69855,883.58386,1300.9269,71.88531494140625,0.6239386393771793,0.41823971770352136,CMA,0.9974726306547534,0.6416061,73359.41866013432
Al10Co15Cr20Fe15Mn20Ni10V10,CMA,804,843,1257,NAN,NAN,799.8106,838.7763,1255.3013,38.9656982421875,0.6371463387500744,0.40814143276550563,CMA,0.9974561547704488,1.9115152,24925.401586672724
Al10.07Co17.99Cr17.99Fe17.99Mn17.99Ni17.99,CMA,808,861,1280,NAN,NAN,806.6082,860.79913,1279.7339,54.19091796875,0.6302937069207275,0.41258772109073294,CMA,0.9974984930362891,0.62159157,71578.44163279439
Al11.03Co17.79Cr17.79Fe17.79Mn17.79Ni17.79,CMA,806,860,1280,NAN,NAN,805.2508,860.0586,1280.034,54.80780029296875,0.6290854439889075,0.4124417790245526,CMA,0.9974943113255106,0.61511207,70544.33112897698
Al4.76Co19.05Cr19.05Cu9.52Fe19.05Ni19.05Ti9.52,CMA,841,944,1348,NAN,NAN,830.45294,937.4549,1341.248,107.001953125,0.6191643252189032,0.43166849389827183,CMA,0.9974482991923258,0.8201724,591.0151418313204
Al4.55Co18.18Cr18.18Cu13.64Fe18.18Ni18.18Ti9.09,CMA,835,946,1359,NAN,NAN,823.84247,939.91974,1353.8875,116.0772705078125,0.6085014434166083,0.43160528327314124,CMA,0.9974572866979412,0.78127164,572.9133165282374
Al8.47Co16.95Fe16.95Ni16.95Fe16.95Ni16.95Ti6.78,CMA,827,971,1410,NAN,NAN,821.2878,971.60565,1401.4469,150.31787109375,0.5860284689381344,0.43712174040431623,CMA,0.9973716370050241,1.8896775,74618.49740898705
Al6.85Co13.70Cr13.70Cu13.70Fe13.70Ni13.70V24.66,CMA,831,892,1289,NAN,NAN,823.23004,887.31793,1284.1282,64.087890625,0.6410808969713424,0.4210570019246121,CMA,0.9973158119076163,2.1122596,44.547693207599224
Al6.67Co13.33Cr13.33Cu13.33Fe13.33Ni13.33V26.67,CMA,831,894,1290,NAN,NAN,824.5016,890.8449,1286.6514,66.34332275390625,0.6408119619196816,0.4219708041225668,CMA,0.9975216531139961,2.14227,44.18238441904987
Al7.04Co14.08Cr14.08Cu14.08Fe14.08Ni14.08V22.54,CMA,835,904,1299,NAN,NAN,825.7087,897.49664,1292.895,71.7879638671875,0.6386509861400707,0.4236264873908288,CMA,0.9966567146105025,2.0134866,45.01382667598018
Al7.7Co11.5Cr11.5Cu11.5Fe11.5Mn11.5Ni11.5Ti11.5V11.5,CMA,778,810,1250,NAN,NAN,781.23505,816.6351,1255.9592,35.4000244140625,0.6220226171752674,0.40086263782570664,CMA,0.9975160267844357,1.4753134,42.9654855426426
Al1.5Co12.3Cr12.3Cu12.3Fe12.3Mn12.3Ni12.3Ti12.3V12.3,CMA,820,853,1250,NAN,NAN,810.83636,849.6058,1252.7163,38.7694091796875,0.6472625599137499,0.4117199356732198,CMA,0.997491357269394,2.1946702,49.36850725343073
Al3.0Co12.1Cr12.1Cu12.1Fe12.1Mn12.1Ni12.1Ti12.1V12.1,CMA,805,832,1241,NAN,NAN,799.75476,834.3781,1245.854,34.62335205078125,0.6419329698621482,0.407887435374949,CMA,0.9974733828418206,1.9607196,47.613967028460195
Al9.1Cr18.2Cu18.2Fe18.2Ni36.4,CMA,821,924,1352,NAN,NAN,816.6511,922.0905,1347.1198,105.43939208984375,0.6062201392673986,0.4261497953441492,CMA,0.9974876517603027,0.8999747,52.04749324451466
Al9.1Cr22.7Cu22.7Fe22.7Ni22.7,CMA,812,903,1335,NAN,NAN,808.13715,903.3774,1333.7509,95.240234375,0.6059131233350055,0.42176686183645123,CMA,0.9973507744009823,0.9914641,48.92547417715121
Al11.1Co22.2Cu22.2Fe22.2Ni22.2,CMA,800,890,1336,NAN,NAN,799.0715,891.6405,1334.7482,92.56903076171875,0.598668341159349,0.41786123145088794,CMA,0.9974906397492236,0.23573622,577.0492960296903
Al11.2Co22.2Cr22.2Fe22.2Ni22.2,CMA,845,984,1398,NAN,NAN,837.3321,985.5085,1397.1299,148.1763916015625,0.5993230139774551,0.441049565788045,CMA,0.997478539362449,0.7812833,71454.33764042206
Al9.1Co18.2Cr18.2Fe18.2Ni18.2Ti18.2,CMA,807,833,1239,NAN,NAN,805.1827,838.4151,1247.2585,33.232421875,0.6455619658818138,0.40849652143174464,CMA,0.9973617731442134,0.8651767,572.3779330116803
Al11.11Co22.22Cr22.22Fe22.22Ni22.22,CMA,845,984,1398,NAN,NAN,837.4045,985.6164,1397.2214,148.2119140625,0.5993355517428826,0.44106549879082363,CMA,0.9974220829606059,0.78130686,71574.90516421638
Al10Co20Cr20Cu10Fe20Ni20,CMA,821,926,1353,NAN,NAN,815.3349,927.19135,1350.3423,111.8564453125,0.6037986878326929,0.4281299870598018,CMA,0.9974471531007165,0.43558663,582.7814258353919
Al8.8Co17.5Cr17.5Cu17.5Fe17.5Ni17.5Ti3.5,CMA,812,918,1357,NAN,NAN,801.65436,912.8164,1348.8615,111.16204833984375,0.5943192740767247,0.4244639368887784,CMA,0.9974760335476317,0.6647433,51.67763899817671
Al8.8Co17.5Cr17.5Cu17.5Fe17.5Ni17.5V3.5,CMA,819,923,1352,NAN,NAN,810.1939,920.07086,1347.8689,109.876953125,0.6010925178291614,0.42634109610237386,CMA,0.9972726040294964,0.67051125,52.589593297188
Al11.97Co17.61Cr17.61Fe17.61Mn17.61Ni17.61,CMA,803,848,1267,NAN,NAN,802.644,847.51715,1266.9594,44.8731689453125,0.6335199164538237,0.4095070478298566,CMA,0.9973268257661515,0.6340492,69393.60617235769
Al8.77Co17.54Cr17.54Cu17.54Fe17.54Ni17.54Ti3.51,CMA,812,918,1357,NAN,NAN,801.70416,912.8698,1348.9453,111.1656494140625,0.5943192471693742,0.4244623880282803,CMA,0.9973311384606386,0.6658659,51.74883626637921
Al8.77Co17.54Cr17.54Cu17.54Fe17.54Ni17.54V3.51,CMA,819,923,1352,NAN,NAN,810.2401,920.1275,1347.9438,109.88739013671875,0.601093371740596,0.42634340700876133,CMA,0.9973348116018056,0.671734,52.663308211827285
Al8.47Co16.95Cr16.95Cu16.95Fe16.95Ni16.95V6.78,CMA,821,923,1350,NAN,NAN,812.0761,920.0238,1345.1047,107.94769287109375,0.6037270473499736,0.4264935899643188,CMA,0.9975154946254635,0.59339833,51.38496965229762
Al8.20Co16.39Cr16.39Cu16.39Fe16.39Ni16.39V9.84,CMA,822,925,1351,NAN,NAN,813.5444,922.7724,1346.5718,109.22802734375,0.6041596788575154,0.4271864732570335,CMA,0.9974681410648351,0.58884996,50.36890343404787
Al7.94Co15.87Cr15.87Cu15.87Fe15.87Ni15.87V12.70,CMA,822,927,1354,NAN,NAN,814.3763,926.1669,1350.4082,111.79058837890625,0.603059341504088,0.42783329083942523,CMA,0.9975271064400653,0.6151134,49.595950159429776
Al7.25Co14.49Cr14.49Cu14.49Fe14.49Ni14.49V20.29,CMA,835,906,1301,NAN,NAN,825.32697,898.9167,1294.9825,73.5897216796875,0.6373267108432042,0.42395540984867475,CMA,0.9974683833275461,1.9709768,45.610342250231255
Al7.46Co14.93Cr14.93Cu14.93Fe14.93Ni14.93V17.91,CMA,837,916,1314,NAN,NAN,824.60944,906.3535,1304.4799,81.74407958984375,0.6321365797457099,0.4257000953387064,CMA,0.997401433200801,1.9051948,46.39013190870332
Al7.69Co15.38Cr15.38Cu15.38Fe15.38Ni15.38V15.38,CMA,835,919,1321,NAN,NAN,822.53314,910.99347,1314.1667,88.4603271484375,0.6258970890203234,0.42635536859600365,CMA,0.9974387134382955,0.6355221,47.34783690677421
Al8.47Co16.95Cr16.95Cu16.95Fe16.95Ni16.95Ti6.78,CMA,812,901,1331,NAN,NAN,804.6043,897.5937,1326.6372,92.9893798828125,0.606499127883331,0.4211600056486204,CMA,0.9975027860119382,0.5767474,49.74823684141652
Al10.0Co20.0Cr20.0Fe20.0Ni20.0Ti10.0,CMA,802,860,1259,NAN,NAN,816.3427,872.87396,1280.0061,56.53125,0.6377647029652455,0.41637820756471844,CMA,0.9974948756978937,0.6040377,26587.31685159463
Al8.2Co16.4Cr16.4Cu16.4Fe16.4Ni16.4Ti9.8,CMA,809,868,1289,NAN,NAN,804.03125,862.2339,1285.039,58.20263671875,0.6256862922232928,0.4127357188230246,CMA,0.9973784957511674,0.58795834,48.18072495238491
Al7.3Co14.5Cr14.5Cu14.5Fe14.5Ni14.5Ti20.3,CMA,778,805,1241,NAN,NAN,776.94196,808.024,1242.5615,31.08203125,0.6252744358420381,0.4001102227439358,CMA,0.9974298510861694,1.2724643,40.253800687121725
Al6.9Co13.7Cr13.7Cu13.7Fe13.7Ni13.7Ti24.7,CMA,781,818,1257,NAN,NAN,776.73236,812.8284,1246.572,36.0960693359375,0.6230946527381046,0.4017331437013276,CMA,0.9973837803290108,1.3469169,38.8430150150742
Al7.7Co15.9Cr15.9Cu15.9Fe15.9Ni15.9Ti12.7,CMA,799,839,1260,NAN,NAN,798.05457,837.01215,1260.5911,38.95758056640625,0.6330796623375265,0.40658388886665275,CMA,0.9975114859454666,0.67372394,47.09932276203245
Al13.04Co17.39Cr17.39Fe17.39Mn17.39Ni17.39,CMA,803,843,1260,NAN,NAN,800.3027,841.2248,1258.3717,40.922119140625,0.6359827312798919,0.40862450210604595,CMA,0.997466253285865,0.6577111,67890.37767233691
Al9.09Co18.18Cr18.18Cu9.09Fe18.18Ni18.18Ti9.09,CMA,812,860,1272,NAN,NAN,808.1641,855.0173,1266.166,46.8531494140625,0.6382765874001392,0.4121895819801344,CMA,0.9973798184928951,0.65286404,50.41750359193106
Al6.67Co13.33Fe13.33Ti13.33Fe13.33Ni13.33Ti26.67,CMA,798,863,1298,NAN,NAN,791.0285,857.73315,1285.9302,66.70465087890625,0.6151411004391353,0.4129755506872087,CMA,0.9967028980349534,2.3312771,167.92148145619342
Al8.20Co16.39Cr16.39Cu16.39Fe16.39Ni16.39Ti9.84,CMA,809,868,1289,NAN,NAN,804.03217,862.23627,1285.0251,58.2041015625,0.6256937210349917,0.4127394026636484,CMA,0.9970298101235961,0.5884468,48.155303091430916
Al8.20Cr16.39Fe16.39Ni16.39Co16.39Cu16.39Ti9.84,CMA,809,868,1289,NAN,NAN,804.03204,862.23627,1285.0251,58.2042236328125,0.6256936260404984,0.4127394267813356,CMA,0.9975249063005197,0.5884466,48.155303091430916
Al7.94Co15.87Cr15.87Cu15.87Fe15.87Ni15.87Ti12.70,CMA,800,835,1253,NAN,NAN,796.8648,832.9295,1253.0898,36.064697265625,0.6359199311233794,0.4063160636443433,CMA,0.9974654892988107,0.6834873,46.724974132646054
Al7.69Co15.38Cr15.38Cu15.38Fe15.38Ni15.38Ti15.38,CMA,836,803,1249,NAN,NAN,790.2945,816.43854,1236.8845,26.14404296875,0.638939594522923,0.4027461467922144,CMA,0.9974628035922375,0.7770057,42.5618098127275
Al7.46Co14.93Cr14.93Cu14.93Fe14.93Ni14.93Ti17.91,CMA,812,786,1240,NAN,NAN,781.72955,807.2607,1232.3672,25.5311279296875,0.6343316838940555,0.40080531626435145,CMA,0.9972226397333894,1.3175644,41.304451494456856
Al6.67Co13.33Cr13.33Cu13.33Fe13.33Ni13.33Ti26.67,CMA,786,826,1263,NAN,NAN,778.0201,816.2887,1245.9341,38.26861572265625,0.6244472254085849,0.40331382566559304,CMA,0.9974101611422785,1.4093465,38.39262346756565
Al6.85Co13.70Cr13.70Cu13.70Fe13.70Ni13.70Ti24.66,CMA,781,817,1257,NAN,NAN,776.2495,811.7768,1246.1404,35.52728271484375,0.6229230058201192,0.4013948039459136,CMA,0.9974711413546322,1.3477526,38.89013496543434
Al7.25Co14.49Cr14.49Cu14.49Fe14.49Ni14.49Ti20.29,CMA,778,805,1241,NAN,NAN,777.0002,808.0901,1242.6471,31.08990478515625,0.6252782357942448,0.4001144639266222,CMA,0.9974202232511749,1.2717624,40.29472302393755
Al7.04Co14.08Cr14.08Cu14.08Fe14.08Ni14.08Ti22.54,CMA,781,814,1252,NAN,NAN,777.0622,810.9487,1244.9491,33.88653564453125,0.6241718612404832,0.40106043614899534,CMA,0.9972305145645298,1.3045073,39.51022307288528
Al10.9Co21.7Cr21.7Fe21.7Mo2.2Ni21.7,CMA,841,1009,1439,NAN,NAN,837.5452,1010.51215,1437.6609,172.9669189453125,0.5825749546713437,0.44414092376643094,CMA,0.99746121985529,0.89704895,71649.77805413803
Al11.11Co22.22Cr22.22Cu22.22Fe22.22,CMA,812,881,1302,NAN,NAN,806.7127,878.3847,1299.8431,71.6719970703125,0.6206231220620352,0.4169766995594894,CMA,0.997430245153497,0.6757283,51.032790404621004
Al12.7Cr15.9Cu15.9Fe15.9Mn23.8Ni15.9,CMA,799,840,1262,NAN,NAN,792.2797,832.434,1253.8309,40.154296875,0.6318872054522745,0.4068372442393132,CMA,0.997454344768085,0.97479934,51.75215312666881
Al12.7Cr15.9Cu15.9Fe23.8Mn15.9Ni15.9,CMA,808,847,1257,NAN,NAN,802.4875,841.45856,1251.179,38.9710693359375,0.6413850588965992,0.40973477462704183,CMA,0.9973438485167391,1.3057168,51.205432289610634
Al7.0Co14.1Cr14.1Cu14.1Fe14.1Ni14.1Ti22.5,CMA,781,814,1252,NAN,NAN,777.14984,811.03625,1245.0923,33.88641357421875,0.6241704736055506,0.4010579367667585,CMA,0.997539475993592,1.301897,39.57099442691444
Al13.94Co17.21Cr17.21Fe17.21Mn17.21Ni17.21,CMA,800,840,1260,NAN,NAN,797.94025,838.5373,1258.6384,40.5970458984375,0.6339709872186023,0.4077341182968326,CMA,0.9974596404429024,0.6620543,33287.475985951176
Al12.5Co25.0Fe25.0Ni25.0Cr12.5,CMA,829,975,1412,NAN,NAN,824.16974,977.78766,1406.6868,153.617919921875,0.585894285611639,0.4383014577177955,CMA,0.9975031206408731,0.94519967,78427.94328748422
Al11.1Ti11.1Co11.1Cr11.1Fe11.1Ni11.1Cu11.1V11.1Mn11.2,CMA,778,817,1260,NAN,NAN,776.175,814.0997,1253.0553,37.9246826171875,0.6194259655769117,0.40118643811369054,CMA,0.9975078528148373,2.1585,16.71217610173643
Al10.71Cr17.86Cu17.86Fe17.86Ni35.71,CMA,812,918,1357,NAN,NAN,810.5757,918.79834,1354.1843,108.22265625,0.5985711604602272,0.42443427248234633,CMA,0.9975123794316453,0.8548254,49.73761148160279
Al13.0Cr23.5Fe20.0Co20.0Ni23.5,CMA,820,896,1312,NAN,NAN,815.24756,895.91156,1308.3315,80.66400146484375,0.6231200057623486,0.4218875385425457,CMA,0.9974262710360904,1.3088104,31197.369415099573
Al13.79Cr17.24Cr17.24Cu17.24Mn17.24Ni17.24,CMA,796,837,1261,NAN,NAN,796.0687,838.686,1263.299,42.61724853515625,0.630150706183094,0.40725412173080094,CMA,0.9974000821322175,1.294383,43.91714059368348
Al7.94Cr15.87Cr15.87Cu15.87Co15.87Cu15.87Ti12.70,CMA,804,837,1250,NAN,NAN,793.81305,828.65094,1246.3179,34.837890625,0.6369266362358807,0.4061753741641301,CMA,0.9974585617669187,0.7899882,39.148229532603565
Al12.5Co43.8Cr12.5Cu6.3Fe12.5Ni12.5,CMA,821,925,1352,NAN,NAN,813.88116,922.33624,1345.0139,108.455078125,0.6051098467157617,0.4272260615989721,CMA,0.9970010814051591,1.047225,593.7648663050038
Al9.1Co15.2Cr15.2Cu15.2Fe15.2Ni15.2Ti15.2,CMA,787,813,1240,NAN,NAN,784.78485,817.0074,1246.3628,32.2225341796875,0.6296600440108738,0.40223928952189086,CMA,0.9975143016209403,0.69693613,40.90326591523022
Al11.1Cr22.2Cu22.2Fe22.2Ni22.2,CMA,811,902,1335,NAN,NAN,805.63226,900.2729,1331.2937,94.640625,0.6051499098015966,0.42129343889325177,CMA,0.9974954651008494,1.0182452,46.441502228266344
Al10.6Co21.3Cr21.3Fe21.3Mo4.3Ni21.3,CMA,847,1016,1436,NAN,NAN,845.82184,1020.43744,1438.1084,174.6156005859375,0.58814887618895,0.4467901087851273,CMA,0.9974911334963231,0.8987172,71882.71951933735
Al12.7Cr15.9Cu23.8Fe15.9Mn15.9Ni15.9,CMA,806,849,1265,NAN,NAN,799.5327,838.92334,1257.5903,39.390625,0.6357656340696823,0.4078138841126535,CMA,0.9974658740905495,0.625759,47.82025857806998
Al14.97Co17.01Cr17.01Fe17.01Mn17.01Ni17.01,CMA,797,833,1253,NAN,NAN,794.6879,832.7006,1253.1926,38.0126953125,0.6341307075658519,0.4066158159718471,CMA,0.9973145275967733,0.6865714,29838.671755200226
Al13.8Cr17.2Cu17.2Fe17.2Mn17.2Ni17.2,CMA,804,843,1258,NAN,NAN,795.624,834.3772,1251.4109,38.753173828125,0.635781605098464,0.40760281728944125,CMA,0.9974876775983584,0.63832873,46.951465217824136
Al13.3Co40.0Cr13.3Cu6.7Fe13.3Ni13.3,CMA,820,922,1350,NAN,NAN,812.29895,918.3876,1342.032,106.088623046875,0.6052754038912032,0.42629828098252526,CMA,0.99745822725452,0.7576543,574.6278739312932
Al11.11Co22.22Cr22.22Cu22.22Ni22.22,CMA,813,904,1333,NAN,NAN,807.0467,900.6951,1328.498,93.6484375,0.6074880529880577,0.42176364327234755,CMA,0.9973657736255179,0.4437859,47.925037155917344
Al14.29Co28.57Fe28.57Ni28.57,CMA,824,961,1399,NAN,NAN,817.0795,960.64886,1390.0945,143.5693359375,0.587787045514379,0.43523929688287033,CMA,0.9973760565764485,1.4851712,40826.09931026401
Al10.4Co20.8Cr20.8Fe20.8Mo6.3Ni20.8,CMA,900,1105,1473,NAN,NAN,895.4301,1098.6937,1464.8704,203.26361083984375,0.6112691869431038,0.4654889225855452,CMA,0.9975043815976699,0.97843236,71954.08268021919
Al15.4Co15.4Cr30.8Cu7.7Fe15.4Ni15.4,CMA,801,848,1270,NAN,NAN,803.27246,851.12885,1269.6794,47.85638427734375,0.6326576878429768,0.41058784019571276,CMA,0.9973464814718035,1.3340434,48.55207806613828
Al14.8Co21.3Cr21.3Fe21.3Ni21.3,CMA,822,903,1319,NAN,NAN,814.4711,900.04803,1312.8088,85.576904296875,0.6204034485932904,0.4230980632997885,CMA,0.9974738627607622,0.5458667,29961.53434423613
Al14.29Co14.29Cr14.29Cu14.29Fe14.29Mn14.29Ni14.29,CMA,805,842,1254,NAN,NAN,795.09515,836.06836,1249.1954,40.97320556640625,0.6364857986229222,0.4089772579924611,CMA,0.9974118904737365,0.4300945,48.050363233929
Al16.7Cr20.8Fe31.3Mn20.8Ni10.4,CMA,797,840,1264,NAN,NAN,795.1474,836.7935,1260.6675,41.6461181640625,0.63073523527924,0.4070373874885842,CMA,0.9973941899083894,1.4208387,19859.19514882233
Al14.9Co21.3Cr21.3Fe21.3Ni21.3,CMA,822,903,1319,NAN,NAN,814.41016,899.95026,1312.7432,85.54010009765625,0.6203880382280367,0.4230772872617591,CMA,0.9971853695869655,0.5476268,29873.419280530066
Al15.97Co16.81Cr16.81Fe16.81Mn16.81Ni16.81,CMA,797,833,1253,NAN,NAN,793.52545,831.243,1251.981,37.717529296875,0.6338159116587502,0.4063751535683583,CMA,0.9972093897257542,0.712999,28972.27562327555
Al16.67Cr16.67Cr16.67Fe16.67Fe16.67Ni16.67,CMA,811,852,1260,NAN,NAN,810.5777,852.1263,1261.5383,41.548583984375,0.6425311688339335,0.4112348296585619,CMA,0.9974153567769916,1.3106527,16834.931756616388
Al14.3Co42.9Cu14.3Fe14.3Ni14.3,CMA,792,884,1340,NAN,NAN,794.30536,887.08215,1339.0647,92.77679443359375,0.5931792246548604,0.41581260164503125,CMA,0.9975161195114424,0.5832341,560.0880365783853
Al13.3Co13.3Cr13.3Cu6.7Fe13.3Ni40,CMA,820,925,1352,NAN,NAN,814.68494,921.59735,1346.7434,106.91241455078125,0.60492958908217,0.42638348540340254,CMA,0.9974617163890347,1.2173475,50.76974698738947
Al16.7Co16.7Cr33.3Fe16.7Ni16.7,CMA,814,856,1262,NAN,NAN,811.62555,853.93274,1258.3207,42.30718994140625,0.6450069231540091,0.41253860979355456,CMA,0.9975116705201782,1.5887349,10277.150337304938
Al15.79Co21.05Cr21.05Fe21.05Ni21.05,CMA,809,861,1277,NAN,NAN,807.4134,858.78766,1273.8334,51.374267578125,0.6338453737972369,0.41263134822698055,CMA,0.9973701032057996,0.5553958,28887.252281882837
Al13.8Co17.2Cr17.2Cu17.2Fe17.2Ni17.2,CMA,812,880,1301,NAN,NAN,805.02637,873.94403,1294.4487,68.91766357421875,0.6219067223280301,0.41626787178249774,CMA,0.9973685859944279,0.3039608,46.84622329146494
Al15Co25Fe25Ni25Cr10,CMA,820,905,1324,NAN,NAN,812.78546,901.144,1316.709,88.3585205078125,0.6172855741632117,0.42317273177706033,CMA,0.9974714238560783,0.7508949,35771.08587315442
Al15.4Co15.4Cr15.4Cu7.7Fe30.8Ni15.4,CMA,808,856,1270,NAN,NAN,805.25824,852.08234,1263.8229,46.8240966796875,0.6371606773804174,0.4118167866648279,CMA,0.997473753241387,1.7912906,532.0726726665488
Al15.1Co18.9Cr18.9Fe18.9Ni18.9Ti9.4,CMA,798,830,1248,NAN,NAN,793.1375,827.3438,1245.1733,34.206298828125,0.636969558235609,0.4058967797785852,CMA,0.9973628280112058,0.58144677,1153.8082475239994
Al10.2Co20.4Cr20.4Fe20.4Mo8.2Ni20.4,CMA,905,1111,1473,NAN,NAN,901.7106,1106.5598,1466.2722,204.8492431640625,0.6149680536530127,0.46730061553680785,CMA,0.9971295022538933,1.0395705,72070.270663685
Al16.7Co16.7Cr16.7Fe16.7Ni16.7V16.7,CMA,810,845,1252,NAN,NAN,801.96606,838.2043,1246.3604,36.23822021484375,0.6434463864706063,0.40921421415754217,CMA,0.997358032508377,0.6411095,406.0692259172165
Al16.67Cr16.67Mn16.67Fe16.67Ni16.67Ti16.67,CMA,784,845,1293,NAN,NAN,778.0824,840.4234,1284.227,62.34100341796875,0.6058760380320574,0.40751566240228515,CMA,0.9973309532230562,0.67181724,187.7254052030261
Al14.3Co14.3Cr14.3Cu7.1Fe14.3Ni35.7,CMA,820,927,1357,NAN,NAN,813.107,922.39966,1350.3059,109.29266357421875,0.6021650277091074,0.4263632046363646,CMA,0.9968959710231953,1.0289137,49.52504096393364
Al14.29Co14.29Cr14.29Cu14.29Fe14.29Ni14.29V14.29,CMA,776,820,1268,NAN,NAN,780.5684,824.0318,1269.237,43.46337890625,0.6149902525489079,0.4020048765464687,CMA,0.9974515398234108,0.45266956,39.37139215913281
Al15.38Co30.77Cu15.38Mn7.69Fe15.38Ni15.38,CMA,789,875,1330,NAN,NAN,788.7504,874.09015,1326.1832,85.3397216796875,0.5947522264398878,0.4132943588788722,CMA,0.9972123380763043,0.28816175,49.81949375361199
