Repository: Sachinscnpdl/BMGcalc

File: your_input_data.csv (part 1 of 4)
"Alloys","Phase","Tg","Tx","Tl","Rc_mm/s","Dmax_mm"
"Al88Co4Y8","MG",507,"NAN",1189,6030,0.2
"Al88Co5Y7","MG",522,"NAN",1193,6990,0.23
"Al86Ni8Y6","MG",494,"NAN",1201,4160,0.26
"Al88Ni4Y8","MG",465,"NAN",1189,6860,0.2
"Al86Ni9La5","MG",498,"NAN",1115,3970,0.685
"Al87Ni9Ce4","MG",468,"NAN",1146,10200,0.29
"Al87Ni8Ce5","MG",496,"NAN",1142,6230,0.4
"Al87Ni7Gd6","MG",488,"NAN",1167,7010,0.3
"Al85Ni10La5","MG",510,"NAN",1177,4060,0.58
"Al85Ni10Ce5","MG",523,"NAN",1165,4450,0.425
"Al85Y8Ni5Co2","MMG",530,559,1231,"NAN","NAN"
"Al87Ni6Co2La5","MMG",551,617,1007,"NAN","NAN"
"Al87Ni4Co4La5","MMG",551,617,1009,"NAN","NAN"
"Al87Ni2Co6La5","MMG",552,617,1011,"NAN","NAN"
"Al86Ni8Co1La5","MMG",554,620,1014,"NAN","NAN"
"Al86Ni6Co3La5","MMG",554,620,1016,"NAN","NAN"
"Al86Ni4Co5La5","MMG",555,620,1018,"NAN","NAN"
"Al86Ni2Co7La5","MMG",555,620,1020,"NAN","NAN"
"Al86Ni6Y6Co2","MG",570,"NAN",1283,3650,0.2
"Al85.5Ni9.5Ce5","MG",519,"NAN",1158,3490,0.51
"Al85.8Ni9.1Y5.1","MG",516,"NAN",1230,7050,"NAN"
"Al85Ni6Fe3Gd6","MG",477,"NAN",1200,5620,0.18
"Al85Ni5Fe2Gd8","MG",570,"NAN",1173,3820,0.25
"Al87.5Ni4Sm8.5","MG",508,"NAN",1268,7200,"NAN"
"Al85.8Co9.1Y5.1","MG",484,"NAN",1185,5160,"NAN"
"Al86Ni7Y5Co1La1","MG",500,506,1205,3320,1
"Al40La35Y10Ni15","MMG",446,470,841,"NAN","NAN"
"Al85.8Ni9.1Ce5.1","MG",510,"NAN",1200,4890,"NAN"
"Al86Ni8Y4.5La1.5","MG",512,"NAN",1207,3380,0.85
"Al85.7Ni9.1Gd5.2","MG",505,"NAN",1198,5240,"NAN"
"Al85.6Ni9.2Sm5.2","MG",507,"NAN",1206,3300,0.785
"Al14La66Cu10Ni10","MMG",409,437,681,"NAN","NAN"
"Al30Ni30Co8Y31Ce1","MG",713.5,742.5,"NAN","NAN",0.035
"Al30Ni30Co8Y30Ce2","MG",704,740.5,"NAN","NAN",0.035
"Al30Ni30Co8Y29Ce3","MG",702,746.5,"NAN","NAN",0.035
"Al30Ni30Co8Y28Ce4","MG",704.5,738,"NAN","NAN",0.035
"Al30Ni30Co8Y27Ce5","MG",701,732.5,"NAN","NAN",0.035
"Al30Ni30Co8Y24Ce8","MG",692,714,"NAN","NAN",0.035
"Al86Ni7Y4.5Co1La1.5","MG",504,"NAN",1196,3040,1
"Al86Ni6Y4.5Co2La1.5","MG",505,"NAN",1197,3010,1
"Al83.3Ni6.86Y7.84Be2","MMG",523,538,1179,"NAN","NAN"
"Al81.6Ni6.72Y7.68Be4","MMG",509,524,1190,"NAN","NAN"
"Al79.9Ni6.58Y7.52Be6","MMG",480,546,1175,"NAN","NAN"
"Al69Cu15.64Mg7.36Ni8","MMG",583,652,1036,"NAN","NAN"
"Al9.1Cr30.3Fe45.5Ni15.2","CMA",851,972,1370,"NAN","NAN"
"Al4.8Cr31.8Fe47.6Ni15.9","CMA",880,1077,1468,"NAN","NAN"
"Al7.7Co30.8Fe30.8Ni30.8","CMA",871,1043,1437,"NAN","NAN"
"Al73.5Cu16.66Mg7.84Ni2","MMG",562,637,989,"NAN","NAN"
"Al71.25Cu16.15Mg7.6Ni5","MMG",572,644,1013,"NAN","NAN"
"Al72.75Cu16.49Mg7.76Ni3","MMG",566,640,997,"NAN","NAN"
"Al11.8Cr29.4Fe44.1Ni14.7","CMA",838,910,1303,"NAN","NAN"
"Al20Mo20Ta20Ti20V20","CMA",877,1017,1392,"NAN","NAN"
"Al20Cr20Mo20Ti20W20","CMA",934,1165,1498,"NAN","NAN"
"Al2.4Co24.4Cr24.4Fe24.4Ni24.4","CMA",882,1080,1469,"NAN","NAN"
"Al2.5Co25.0Fe25.0Ni25.0Cr22.5","CMA",881,1078,1469,"NAN","NAN"
"Al5Co25Fe25Ni25Cr20","CMA",873,1047,1439,"NAN","NAN"
"Al7Cr23.3Fe34.9Mn23.3Ni11.6","CMA",813,865,1277,"NAN","NAN"
"Al7Cr23.3Fe23.3Ni23.3V23.3","CMA",863,1055,1467,"NAN","NAN"
"Al7.5Co25Fe25Ni25Cr17.5","CMA",873,1047,1439,"NAN","NAN"
"Al4.8Cr19.1Cu19.1Fe19.1Ni38.1","CMA",834,1000,1438,"NAN","NAN"
"Al7Co23.3Cr23.3Fe23.3Ni23.3","CMA",872,1046,1439,"NAN","NAN"
"Al4.8Cr23.8Cu23.8Fe23.8Ni23.8","CMA",826,962,1397,"NAN","NAN"
"Al7.4Cr18.5Cu18.5Fe18.5Ni37","CMA",822,941,1373,"NAN","NAN"
"Al9.1Co22.7Cr22.7Fe22.7Ni22.7","CMA",845,1013,1439,"NAN","NAN"
"Al3.9Cr19.2Cu19.2Fe19.2Ni38.5","CMA",840,1007,1438,"NAN","NAN"
"Al5.7Co18.9Cr37.7Fe18.9Ni18.9","CMA",881,1077,1468,"NAN","NAN"
"Al11.1Cr22.2Fe22.2Ni22.2V22.2","CMA",848,942,1333,"NAN","NAN"
"Al10Co25Fe25Ni25Cr15","CMA",840,1006,1438,"NAN","NAN"
"Al6.7Cr22.2Fe33.3Mn22.2Ni11.1Ti4.4","CMA",810,848,1257,"NAN","NAN"
"Al6.98Cr23.26Fe34.88Mn23.26Ni11.63","CMA",813,865,1277,"NAN","NAN"
"Al6.3Cr20.8Fe31.3Mn20.8Ni10.4Ti10.4","CMA",806,830,1235,"NAN","NAN"
"Al6.98Co23.26Fe23.26Fe23.26Ni23.26","CMA",871,1044,1438,"NAN","NAN"
"Al2.0Co19.6Cr19.6Fe19.6Mn19.6Ni19.6","CMA",843,1011,1439,"NAN","NAN"
"Al2.2Co19.6Cr19.6Fe19.6Mn19.6Ni19.6","CMA",843,1011,1440,"NAN","NAN"
"Al2.3Co19.5Cr19.5Fe19.5Mn19.5Ni19.5","CMA",844,1005,1429,"NAN","NAN"
"Al0.4Co19.9Cr19.9Fe19.9Mn19.9Ni19.9","CMA",849,1018,1439,"NAN","NAN"
"Al0.6Co19.9Cr19.9Fe19.9Mn19.9Ni19.9","CMA",845,1014,1439,"NAN","NAN"
"Al0.8Co19.8Cr19.8Fe19.8Mn19.8Ni19.8","CMA",846,1014,1439,"NAN","NAN"
"Al1.8Co19.6Cr19.6Fe19.6Mn19.6Ni19.6","CMA",843,1011,1439,"NAN","NAN"
"Al1.6Co19.7Cr19.7Fe19.7Mn19.7Ni19.7","CMA",847,1016,1439,"NAN","NAN"
"Al2.9Co19.4Cr19.4Fe19.4Mn19.4Ni19.4","CMA",845,992,1409,"NAN","NAN"
"Al2.7Co19.5Cr19.5Fe19.5Mn19.5Ni19.5","CMA",842,989,1409,"NAN","NAN"
"Al3.1Co19.4Cr19.4Fe19.4Mn19.4Ni19.4","CMA",845,992,1409,"NAN","NAN"
"Al3.5Co19.3Cr19.3Fe19.3Mn19.3Ni19.3","CMA",844,991,1409,"NAN","NAN"
"Al4.8Co19.1Cr19.1Fe19.1Mn19.1Ni19.1","CMA",835,942,1353,"NAN","NAN"
"Al3.7Co19.3Cr19.3Fe19.3Mn19.3Ni19.3","CMA",843,982,1399,"NAN","NAN"
"Al5.7Cr18.9Fe28.3Mn18.9Ni9.4Ti18.9","CMA",808,849,1260,"NAN","NAN"
"Al9.1Cr18.2Fe18.2Ni18.2Ti18.2V18.2","CMA",830,889,1285,"NAN","NAN"
"Al7.41Cr18.52Cu18.52Fe18.52Ni37.04","CMA",822,941,1373,"NAN","NAN"
"Al8.57Co22.86Cr22.86Fe22.86Ni22.86","CMA",844,1012,1439,"NAN","NAN"
"Al8.3Co16.7Cr16.7Cu8.3Fe16.7Ni33.3","CMA",834,1000,1438,"NAN","NAN"
"Al6.8Co22.7Cr22.7Fe22.7Ni22.7Ti2.3","CMA",848,1017,1439,"NAN","NAN"
"Al5.88Co23.53Cr23.53Fe23.53Ni23.53","CMA",873,1048,1439,"NAN","NAN"
"Al3.85Cr19.23Cu19.23Fe19.23Ni38.46","CMA",840,1007,1438,"NAN","NAN"
"Al3.3Co24.2Cr16.1Fe16.1Ni24.2Ti16.1","CMA",855,951,1335,"NAN","NAN"
"Al6.98Co23.26Cr23.26Cu23.26Fe23.26","CMA",820,930,1361,"NAN","NAN"
"Al4.2Co21.3Cr21.3Fe21.3Ni21.3Ti10.6","CMA",863,1036,1440,"NAN","NAN"
"Al5.7Co18.9Cr18.9Cu18.9Fe18.9Ni18.9","CMA",829,994,1438,"NAN","NAN"
"Al6.2Co20.8Cr20.8Cu10.4Fe20.8Ni20.8","CMA",841,1008,1439,"NAN","NAN"
"Al5.7Cr18.9Cu18.9Fe18.9Mn18.9Ni18.9","CMA",810,901,1335,"NAN","NAN"
"Al11.11Cr22.22Fe33.33Mn22.22Ni11.11","CMA",800,835,1253,"NAN","NAN"
"Al9.1Co18.2Cr18.2Cu18.2Fe18.2Ni18.2","CMA",821,924,1352,"NAN","NAN"
"Al9.1Cr18.2Cu18.2Fe18.2Mn18.2Ni18.2","CMA",814,871,1285,"NAN","NAN"
"Al3.51Co26.32Cr17.54Fe17.54Ni26.32Ti8.77","CMA",851,1024,1443,"NAN","NAN"
"Al3.23Co24.19Cr16.13Fe16.13Ni24.19Ti16.13","CMA",855,951,1335,"NAN","NAN"
"Al6.3Co15.6Cr15.6Fe15.6Mn15.6Ni15.6V15.6","CMA",840,912,1302,"NAN","NAN"
"Al3.85Co19.23Cr19.23Fe19.23Mn19.23Ni19.23","CMA",842,981,1399,"NAN","NAN"
"Al1.96Co19.61Cr19.61Fe19.61Mn19.61Ni19.61","CMA",843,1011,1439,"NAN","NAN"
"Al7.06Co18.59Cr18.59Fe18.59Mn18.59Ni18.59","CMA",824,934,1361,"NAN","NAN"
"Al8.93Co18.21Cr18.21Fe18.21Mn18.21Ni18.21","CMA",812,878,1298,"NAN","NAN"
"Al7.92Co18.42Cr18.42Fe18.42Mn18.42Ni18.42","CMA",814,882,1300,"NAN","NAN"
"Al10Co15Cr20Fe15Mn20Ni10V10","CMA",804,843,1257,"NAN","NAN"
"Al10.07Co17.99Cr17.99Fe17.99Mn17.99Ni17.99","CMA",808,861,1280,"NAN","NAN"
"Al11.03Co17.79Cr17.79Fe17.79Mn17.79Ni17.79","CMA",806,860,1280,"NAN","NAN"
"Al4.76Co19.05Cr19.05Cu9.52Fe19.05Ni19.05Ti9.52","CMA",841,944,1348,"NAN","NAN"
"Al4.55Co18.18Cr18.18Cu13.64Fe18.18Ni18.18Ti9.09","CMA",835,946,1359,"NAN","NAN"
"Al8.47Co16.95Fe16.95Ni16.95Fe16.95Ni16.95Ti6.78","CMA",827,971,1410,"NAN","NAN"
"Al6.85Co13.70Cr13.70Cu13.70Fe13.70Ni13.70V24.66","CMA",831,892,1289,"NAN","NAN"
"Al6.67Co13.33Cr13.33Cu13.33Fe13.33Ni13.33V26.67","CMA",831,894,1290,"NAN","NAN"
"Al7.04Co14.08Cr14.08Cu14.08Fe14.08Ni14.08V22.54","CMA",835,904,1299,"NAN","NAN"
"Al7.7Co11.5Cr11.5Cu11.5Fe11.5Mn11.5Ni11.5Ti11.5V11.5","CMA",778,810,1250,"NAN","NAN"
"Al1.5Co12.3Cr12.3Cu12.3Fe12.3Mn12.3Ni12.3Ti12.3V12.3","CMA",820,853,1250,"NAN","NAN"
"Al3.0Co12.1Cr12.1Cu12.1Fe12.1Mn12.1Ni12.1Ti12.1V12.1","CMA",805,832,1241,"NAN","NAN"
"Al9.1Cr18.2Cu18.2Fe18.2Ni36.4","CMA",821,924,1352,"NAN","NAN"
"Al9.1Cr22.7Cu22.7Fe22.7Ni22.7","CMA",812,903,1335,"NAN","NAN"
"Al11.1Co22.2Cu22.2Fe22.2Ni22.2","CMA",800,890,1336,"NAN","NAN"
"Al11.2Co22.2Cr22.2Fe22.2Ni22.2","CMA",845,984,1398,"NAN","NAN"
"Al9.1Co18.2Cr18.2Fe18.2Ni18.2Ti18.2","CMA",807,833,1239,"NAN","NAN"
"Al11.11Co22.22Cr22.22Fe22.22Ni22.22","CMA",845,984,1398,"NAN","NAN"
"Al10Co20Cr20Cu10Fe20Ni20","CMA",821,926,1353,"NAN","NAN"
"Al8.8Co17.5Cr17.5Cu17.5Fe17.5Ni17.5Ti3.5","CMA",812,918,1357,"NAN","NAN"
"Al8.8Co17.5Cr17.5Cu17.5Fe17.5Ni17.5V3.5","CMA",819,923,1352,"NAN","NAN"
"Al11.97Co17.61Cr17.61Fe17.61Mn17.61Ni17.61","CMA",803,848,1267,"NAN","NAN"
"Al8.77Co17.54Cr17.54Cu17.54Fe17.54Ni17.54Ti3.51","CMA",812,918,1357,"NAN","NAN"
"Al8.77Co17.54Cr17.54Cu17.54Fe17.54Ni17.54V3.51","CMA",819,923,1352,"NAN","NAN"
"Al8.47Co16.95Cr16.95Cu16.95Fe16.95Ni16.95V6.78","CMA",821,923,1350,"NAN","NAN"
"Al8.20Co16.39Cr16.39Cu16.39Fe16.39Ni16.39V9.84","CMA",822,925,1351,"NAN","NAN"
"Al7.94Co15.87Cr15.87Cu15.87Fe15.87Ni15.87V12.70","CMA",822,927,1354,"NAN","NAN"
"Al7.25Co14.49Cr14.49Cu14.49Fe14.49Ni14.49V20.29","CMA",835,906,1301,"NAN","NAN"
"Al7.46Co14.93Cr14.93Cu14.93Fe14.93Ni14.93V17.91","CMA",837,916,1314,"NAN","NAN"
"Al7.69Co15.38Cr15.38Cu15.38Fe15.38Ni15.38V15.38","CMA",835,919,1321,"NAN","NAN"
"Al8.47Co16.95Cr16.95Cu16.95Fe16.95Ni16.95Ti6.78","CMA",812,901,1331,"NAN","NAN"
"Al10.0Co20.0Cr20.0Fe20.0Ni20.0Ti10.0","CMA",802,860,1259,"NAN","NAN"
"Al8.2Co16.4Cr16.4Cu16.4Fe16.4Ni16.4Ti9.8","CMA",809,868,1289,"NAN","NAN"
"Al7.3Co14.5Cr14.5Cu14.5Fe14.5Ni14.5Ti20.3","CMA",778,805,1241,"NAN","NAN"
"Al6.9Co13.7Cr13.7Cu13.7Fe13.7Ni13.7Ti24.7","CMA",781,818,1257,"NAN","NAN"
"Al7.7Co15.9Cr15.9Cu15.9Fe15.9Ni15.9Ti12.7","CMA",799,839,1260,"NAN","NAN"
"Al13.04Co17.39Cr17.39Fe17.39Mn17.39Ni17.39","CMA",803,843,1260,"NAN","NAN"
"Al9.09Co18.18Cr18.18Cu9.09Fe18.18Ni18.18Ti9.09","CMA",812,860,1272,"NAN","NAN"
"Al6.67Co13.33Fe13.33Ti13.33Fe13.33Ni13.33Ti26.67","CMA",798,863,1298,"NAN","NAN"
"Al8.20Co16.39Cr16.39Cu16.39Fe16.39Ni16.39Ti9.84","CMA",809,868,1289,"NAN","NAN"
"Al8.20Cr16.39Fe16.39Ni16.39Co16.39Cu16.39Ti9.84","CMA",809,868,1289,"NAN","NAN"
"Al7.94Co15.87Cr15.87Cu15.87Fe15.87Ni15.87Ti12.70","CMA",800,835,1253,"NAN","NAN"
"Al7.69Co15.38Cr15.38Cu15.38Fe15.38Ni15.38Ti15.38","CMA",836,803,1249,"NAN","NAN"
"Al7.46Co14.93Cr14.93Cu14.93Fe14.93Ni14.93Ti17.91","CMA",812,786,1240,"NAN","NAN"
"Al6.67Co13.33Cr13.33Cu13.33Fe13.33Ni13.33Ti26.67","CMA",786,826,1263,"NAN","NAN"
"Al6.85Co13.70Cr13.70Cu13.70Fe13.70Ni13.70Ti24.66","CMA",781,817,1257,"NAN","NAN"
"Al7.25Co14.49Cr14.49Cu14.49Fe14.49Ni14.49Ti20.29","CMA",778,805,1241,"NAN","NAN"
"Al7.04Co14.08Cr14.08Cu14.08Fe14.08Ni14.08Ti22.54","CMA",781,814,1252,"NAN","NAN"
"Al10.9Co21.7Cr21.7Fe21.7Mo2.2Ni21.7","CMA",841,1009,1439,"NAN","NAN"
"Al11.11Co22.22Cr22.22Cu22.22Fe22.22","CMA",812,881,1302,"NAN","NAN"
"Al12.7Cr15.9Cu15.9Fe15.9Mn23.8Ni15.9","CMA",799,840,1262,"NAN","NAN"
"Al12.7Cr15.9Cu15.9Fe23.8Mn15.9Ni15.9","CMA",808,847,1257,"NAN","NAN"
"Al7.0Co14.1Cr14.1Cu14.1Fe14.1Ni14.1Ti22.5","CMA",781,814,1252,"NAN","NAN"
"Al13.94Co17.21Cr17.21Fe17.21Mn17.21Ni17.21","CMA",800,840,1260,"NAN","NAN"
"Al12.5Co25.0Fe25.0Ni25.0Cr12.5","CMA",829,975,1412,"NAN","NAN"
"Al11.1Ti11.1Co11.1Cr11.1Fe11.1Ni11.1Cu11.1V11.1Mn11.2","CMA",778,817,1260,"NAN","NAN"
"Al10.71Cr17.86Cu17.86Fe17.86Ni35.71","CMA",812,918,1357,"NAN","NAN"
"Al13.0Cr23.5Fe20.0Co20.0Ni23.5","CMA",820,896,1312,"NAN","NAN"
"Al13.79Cr17.24Cr17.24Cu17.24Mn17.24Ni17.24","CMA",796,837,1261,"NAN","NAN"
"Al7.94Cr15.87Cr15.87Cu15.87Co15.87Cu15.87Ti12.70","CMA",804,837,1250,"NAN","NAN"
"Al12.5Co43.8Cr12.5Cu6.3Fe12.5Ni12.5","CMA",821,925,1352,"NAN","NAN"
"Al9.1Co15.2Cr15.2Cu15.2Fe15.2Ni15.2Ti15.2","CMA",787,813,1240,"NAN","NAN"
"Al11.1Cr22.2Cu22.2Fe22.2Ni22.2","CMA",811,902,1335,"NAN","NAN"
"Al10.6Co21.3Cr21.3Fe21.3Mo4.3Ni21.3","CMA",847,1016,1436,"NAN","NAN"
"Al12.7Cr15.9Cu23.8Fe15.9Mn15.9Ni15.9","CMA",806,849,1265,"NAN","NAN"
"Al14.97Co17.01Cr17.01Fe17.01Mn17.01Ni17.01","CMA",797,833,1253,"NAN","NAN"
"Al13.8Cr17.2Cu17.2Fe17.2Mn17.2Ni17.2","CMA",804,843,1258,"NAN","NAN"
"Al13.3Co40.0Cr13.3Cu6.7Fe13.3Ni13.3","CMA",820,922,1350,"NAN","NAN"
"Al11.11Co22.22Cr22.22Cu22.22Ni22.22","CMA",813,904,1333,"NAN","NAN"
"Al14.29Co28.57Fe28.57Ni28.57","CMA",824,961,1399,"NAN","NAN"
"Al10.4Co20.8Cr20.8Fe20.8Mo6.3Ni20.8","CMA",900,1105,1473,"NAN","NAN"
"Al15.4Co15.4Cr30.8Cu7.7Fe15.4Ni15.4","CMA",801,848,1270,"NAN","NAN"
"Al14.8Co21.3Cr21.3Fe21.3Ni21.3","CMA",822,903,1319,"NAN","NAN"
"Al14.29Co14.29Cr14.29Cu14.29Fe14.29Mn14.29Ni14.29","CMA",805,842,1254,"NAN","NAN"
"Al16.7Cr20.8Fe31.3Mn20.8Ni10.4","CMA",797,840,1264,"NAN","NAN"
"Al14.9Co21.3Cr21.3Fe21.3Ni21.3","CMA",822,903,1319,"NAN","NAN"
"Al15.97Co16.81Cr16.81Fe16.81Mn16.81Ni16.81","CMA",797,833,1253,"NAN","NAN"
"Al16.67Cr16.67Cr16.67Fe16.67Fe16.67Ni16.67","CMA",811,852,1260,"NAN","NAN"
"Al14.3Co42.9Cu14.3Fe14.3Ni14.3","CMA",792,884,1340,"NAN","NAN"
"Al13.3Co13.3Cr13.3Cu6.7Fe13.3Ni40","CMA",820,925,1352,"NAN","NAN"
"Al16.7Co16.7Cr33.3Fe16.7Ni16.7","CMA",814,856,1262,"NAN","NAN"
"Al15.79Co21.05Cr21.05Fe21.05Ni21.05","CMA",809,861,1277,"NAN","NAN"
"Al13.8Co17.2Cr17.2Cu17.2Fe17.2Ni17.2","CMA",812,880,1301,"NAN","NAN"
"Al15Co25Fe25Ni25Cr10","CMA",820,905,1324,"NAN","NAN"
"Al15.4Co15.4Cr15.4Cu7.7Fe30.8Ni15.4","CMA",808,856,1270,"NAN","NAN"
"Al15.1Co18.9Cr18.9Fe18.9Ni18.9Ti9.4","CMA",798,830,1248,"NAN","NAN"
"Al10.2Co20.4Cr20.4Fe20.4Mo8.2Ni20.4","CMA",905,1111,1473,"NAN","NAN"
"Al16.7Co16.7Cr16.7Fe16.7Ni16.7V16.7","CMA",810,845,1252,"NAN","NAN"
"Al16.67Cr16.67Mn16.67Fe16.67Ni16.67Ti16.67","CMA",784,845,1293,"NAN","NAN"
"Al14.3Co14.3Cr14.3Cu7.1Fe14.3Ni35.7","CMA",820,927,1357,"NAN","NAN"
"Al14.29Co14.29Cr14.29Cu14.29Fe14.29Ni14.29V14.29","CMA",776,820,1268,"NAN","NAN"
"Al15.38Co30.77Cu15.38Mn7.69Fe15.38Ni15.38","CMA",789,875,1330,"NAN","NAN"
"Al13.79Cr17.24Cu17.24Fe17.24Ni34.48","CMA",809,876,1300,"NAN","NAN"
"Al16.7Co20.8Cr20.8Fe20.8Ni20.8","CMA",802,849,1270,"NAN","NAN"
"Al13.8Cr17.2Cu17.2Fe17.2Ni34.5","CMA",809,876,1300,"NAN","NAN"
"Al16.6Co20.8Cr20.8Fe20.8Ni20.8","CMA",802,849,1270,"NAN","NAN"
"Al15.38Co15.38Cr15.38Fe15.38Ni15.38Ti23.08","CMA",783,837,1282,"NAN","NAN"
"Al15.4Co30.8Cr15.4Cu7.7Fe15.4Ni15.4","CMA",812,877,1296,"NAN","NAN"
"Al16.7Co16.7Cr25.0Cu8.3Fe16.7Ni16.7","CMA",796,836,1260,"NAN","NAN"
"Al17.50Co7.50Cr25Fe25Ni25","CMA",802,849,1270,"NAN","NAN"
"Al14.9Cr21.3Cu21.3Fe21.3Ni21.3","CMA",804,844,1259,"NAN","NAN"
"Al18.2Co9.1Cr9.1Fe9.1Mn18.2Ni18.2V18.2","CMA",774,819,1270,"NAN","NAN"
"Al17.2Co17.2Cr17.2Fe17.2Ni17.2V13.8","CMA",796,836,1260,"NAN","NAN"
"Al16.7Cr16.7Cu16.7Fe16.7Mn16.7Ni16.7","CMA",793,832,1260,"NAN","NAN"
"Al15.4Co15.4Cr15.4Cu7.7Fe15.4Ni30.8","CMA",813,878,1296,"NAN","NAN"
"Al16.7Co16.7Cr16.7Cu8.3Fe25.0Ni16.7","CMA",807,853,1269,"NAN","NAN"
"Al14.29Co14.29Cr14.29Cu14.29Fe14.29Ni14.29Ti14.29","CMA",776,916,1262,"NAN","NAN"
"Al16.67Co20.83Cr20.83Cu20.83Fe20.83","CMA",830,797,1250,"NAN","NAN"
"Al16.4Co16.4Cr16.4Fe16.4Ni34.4","CMA",811,891,1318,"NAN","NAN"
"Al16.7Co25.0Cr16.7Fe16.7Ni16.7Ti8.3","CMA",792,824,1248,"NAN","NAN"
"Al16.67Co16.67Cr16.67Fe16.67Ni16.67Ti16.67","CMA",779,820,1263,"NAN","NAN"
"Al16.67Cr16.67Cu16.67Fe16.67Fe16.67Ti16.67","CMA",777,834,1287,"NAN","NAN"
"Al16.7Co25.0Cr16.7Cu8.3Fe16.7Ni16.7","CMA",807,854,1269,"NAN","NAN"
"Al20Co16Cr16Fe16Mn16Ni16","CMA",796,835,1259,"NAN","NAN"
"Al20Ti10V10Cr10Mn10Fe10Co10Ni10Cu10","CMA",788,850,1294,"NAN","NAN"
"Al18.4Cr20.4Cu20.4Fe20.4Ni20.4","CMA",792,827,1253,"NAN","NAN"
"Al16.67Co16.67Cr16.67Cu16.67Ni16.67Ni16.67","CMA",804,863,1288,"NAN","NAN"
"Al16.67Co16.67Cu16.67Fe16.67Ni16.67V16.67","CMA",785,833,1273,"NAN","NAN"
"Al16.67Co16.67Cr16.67Cu16.67Ni16.67Ti16.67","CMA",781,835,1282,"NAN","NAN"
"Al16.1Co16.1Cr16.1Cu16.1Fe16.1Ni16.1Mo3.2","CMA",800,843,1264,"NAN","NAN"
"Al23.5Cr23.5Fe23.5Mn23.5Ti5.9","CMA",787,841,1282,"NAN","NAN"
"Al15.38Co15.38Cr15.38Fe30.77Mo7.69Ni15.38","CMA",844,972,1381,"NAN","NAN"
"Al10Co20Cr20Fe20Mo10Ni20","CMA",903,1110,1475,"NAN","NAN"
"Al15Co25Fe25Ni25Ti10","CMA",778,820,1264,"NAN","NAN"
"Al10Co20Cr20Fe20Mo10Ni20","CMA",903,1110,1475,"NAN","NAN"
"Al17.95Co20.51Cr20.51Fe20.51Ni20.51","CMA",800,846,1270,"NAN","NAN"
"Al18Co20.5Cr20.5Fe20.5Ni20.5","CMA",800,846,1270,"NAN","NAN"
"Al18Cr21Fe20Co20Ni21","CMA",800,846,1270,"NAN","NAN"
"Al18.2Co18.2Cr18.2Fe18.2Ni18.2V9.1","CMA",797,841,1266,"NAN","NAN"
"Al16.1Co16.1Cr16.1Cu16.1Fe16.1Ni19.4","CMA",801,843,1263,"NAN","NAN"
"Al16.7Co16.7Cr16.7Cu8.3Fe16.7Ni25","CMA",808,857,1273,"NAN","NAN"
"Al18.4Co20.4Cr20.4Fe20.4Ni20.4","CMA",799,845,1270,"NAN","NAN"
"Al16.7Co33.3Cu16.7Fe16.7Ni16.7","CMA",791,879,1333,"NAN","NAN"
"Al16.67Co16.67Cr16.67Cu16.67Fe16.67Ni16.67","CMA",801,843,1263,"NAN","NAN"
"Al16.7Co16.7Cr16.7Cu16.7Fe16.7Ni16.7","CMA",801,843,1263,"NAN","NAN"
"Al16.7Cr20.8Cu20.8Fe20.8Ni20.8","CMA",797,830,1250,"NAN","NAN"
"Al17.5Co25.0Fe25.0Ni25.0Cr7.5","CMA",808,862,1280,"NAN","NAN"
"Al18.2Co18.2Cr18.2Cu9.1Fe18.2Ni18.2","CMA",795,834,1259,"NAN","NAN"
"Al18.18Co18.18Cr18.18Fe18.18Ni18.18Ti9.09","CMA",792,825,1249,"NAN","NAN"
"Al20Cr20Fe20Mn20Ni20","CMA",796,839,1264,"NAN","NAN"
"Al16.7Cr16.7Cu16.7Fe16.7Ni33.3","CMA",804,846,1263,"NAN","NAN"
"Al16.67Cr16.67Cu16.67Fe16.67Ni16.67Ti16.67","CMA",777,830,1282,"NAN","NAN"
"Al16.67Cr16.67Cu16.67Fe16.67Ni33.33","CMA",804,846,1263,"NAN","NAN"
"Al19.2Co19.2Cr19.2Fe19.2Ni19.2V3.8","CMA",795,832,1256,"NAN","NAN"
"Al20Co10Cr10Fe10Mn20Ni20V10","CMA",775,818,1267,"NAN","NAN"
"Al18.2Co18.2Cr18.2Cu18.2Fe18.2Ni9.1","CMA",795,829,1250,"NAN","NAN"
"Al20Co20Cr20Fe20Ni20","CMA",794,832,1258,"NAN","NAN"
"Al19.23Cr19.23Cu19.23Fe19.23Ni23.08","CMA",789,823,1251,"NAN","NAN"
"Al19.2Cr19.2Cu19.2Fe19.2Ni23.1","CMA",789,823,1251,"NAN","NAN"
"Al20Co20Cr20Cu10Fe10Ni20","CMA",792,826,1250,"NAN","NAN"
"Al20Co20Cr20Fe20Ni20","CMA",794,832,1258,"NAN","NAN"
"Al18.2Co18.2Cr18.2Cu18.2Fe9.1Ni18.2","CMA",803,836,1250,"NAN","NAN"
"Al19.61Co19.61Cr19.61Fe19.61Nb1.96Ni19.61","CMA",796,840,1266,"NAN","NAN"
"Al18.5Cr18.5Cu18.5Fe18.5Ni25.9","CMA",791,825,1252,"NAN","NAN"
"Al19.6Co19.6Cr19.6Fe19.6Nb2.0Ni19.6","CMA",796,840,1266,"NAN","NAN"
"Al19.61Co19.61Cr19.61Fe19.61Mo1.96Ni19.61","CMA",798,842,1266,"NAN","NAN"
"Al18.2Co18.2Cr9.1Cu18.2Fe18.2Ni18.2","CMA",787,827,1260,"NAN","NAN"
"Al18.2Co27.3Cu18.2Fe18.2Ni18.2","CMA",796,859,1296,"NAN","NAN"
"Al19.6Co19.6Cr19.6Fe19.6Mo2.0Ni19.6","CMA",798,842,1266,"NAN","NAN"
"Al20Co20Cr20Cu20Fe20","CMA",791,826,1253,"NAN","NAN"
"Al20Co10Cr20Cu10Fe20Ni20","CMA",794,827,1250,"NAN","NAN"
"Al20Co20Fe20Mn20Ni20","CMA",773,809,1255,"NAN","NAN"
"Al20Cr20Cu20Fe20Ni20","CMA",785,820,1253,"NAN","NAN"
"Al20Cr20Cu20Fe20Ni20","CMA",785,820,1253,"NAN","NAN"
"Al15.4Co15.4Cr30.8Fe15.4Mo7.7Ni15.4","CMA",869,999,1380,"NAN","NAN"
"Al20Co25Fe25Ni25Cr5","CMA",797,838,1263,"NAN","NAN"
"Al23.1Cr19.2Fe28.8Mn19.2Ni9.6","CMA",793,848,1283,"NAN","NAN"
"Al16.67Co16.67Cu16.67Fe16.67Ni16.67Ti16.67","CMA",790,845,1284,"NAN","NAN"
"Al20.83Cr20.83Cu20.83Fe20.83Ni16.67","CMA",776,808,1249,"NAN","NAN"
"Al19.05Co19.05Cr19.05Fe19.05Nb4.76Ni19.05","CMA",796,835,1259,"NAN","NAN"
"Al27.3Cr18.2Fe18.2Mn18.2Ti18.2","CMA",762,820,1291,"NAN","NAN"
"Al19.4Cr16.1Cu16.1Fe16.1Ni32.3","CMA",782,811,1245,"NAN","NAN"
"Al19.2Co19.2Cr19.2Fe19.2Mo3.8Ni19.2","CMA",804,848,1267,"NAN","NAN"
"Al19.23Co19.23Cr19.23Fe19.23Mo3.85Ni19.23","CMA",804,848,1267,"NAN","NAN"
"Al19.99Co26.67Fe26.67Ni26.67","CMA",789,831,1264,"NAN","NAN"
"Al20.0Co26.7Fe26.7Ni26.7","CMA",789,831,1264,"NAN","NAN"
"Al20.63Co15.87Cr15.87Cu15.87Fe15.87Ni15.87","CMA",773,803,1247,"NAN","NAN"
"Al20.6Co15.9Cr15.9Cu15.9Fe15.9Ni15.9","CMA",773,803,1247,"NAN","NAN"
"Al22.2Co22.2Cr22.2Cu11.1Fe22.2","CMA",793,825,1249,"NAN","NAN"
"Al16.67Co16.67Cr16.67Fe25Mo8.34Ni16.67","CMA",842,969,1381,"NAN","NAN"
"Al20Co20Cu20Ni20Mn20","CMA",791,844,1281,"NAN","NAN"
"Al20Co20Cr20Cu20Ni20","CMA",787,818,1247,"NAN","NAN"
"Al20Co20Fe20Ni20Ti20","CMA",792,866,1311,"NAN","NAN"
"Al23.1Co15.4Cr15.4Fe15.4Ni15.4Ti15.4","CMA",778,837,1291,"NAN","NAN"
"Al23.08Co15.38Cr15.38Fe15.38Ni15.38Ti15.38","CMA",778,837,1291,"NAN","NAN"
"Al16.67Co25Cr16.67Fe16.67Mo8.33Ni16.67","CMA",842,966,1377,"NAN","NAN"
"Al20.6Cr15.9Cu15.9Fe15.9Ni31.8","CMA",774,809,1255,"NAN","NAN"
"Al19.35Cr16.13Cu16.13Ni16.13Ni32.26","CMA",788,826,1258,"NAN","NAN"
"Al23.1Co19.2Cr19.2Fe19.2Ni19.2","CMA",794,828,1251,"NAN","NAN"
"Al23.0Co14.8Cr23.0Cu8.2Fe14.8Ni16.4","CMA",793,825,1249,"NAN","NAN"
"Al21.74Cr21.74Cu21.74Fe21.74Ni13.04","CMA",774,811,1257,"NAN","NAN"
"Al18.9Co18.9Cr18.9Fe18.9Mo5.7Ni18.9","CMA",805,876,1305,"NAN","NAN"
"Al16.7Co16.7Cr25.0Fe16.7Mo8.3Ni16.7","CMA",849,928,1311,"NAN","NAN"
"Al20Co20Cu20Fe20Ni20","CMA",800,846,1269,"NAN","NAN"
"Al22.6Co19.3Cr19.3Fe19.3Ni19.3","CMA",795,827,1249,"NAN","NAN"
"Al22.2Cr22.2Cu11.1Fe22.2Ni22.2","CMA",793,825,1249,"NAN","NAN"
"Al19.23Co19.23Cr19.23Fe19.23Ni19.23Si3.85","CMA",796,824,1243,"NAN","NAN"
"Al23.2Co19.2Cr19.2Fe19.2Ni19.2","CMA",794,827,1251,"NAN","NAN"
"Al22.2Co22.2Cr22.2Cu11.1Ni22.2","CMA",792,826,1251,"NAN","NAN"
"Al18.5Co 18.5Cr18.5Fe18.5Mo7.4Ni18.5","CMA",835,899,1292,"NAN","NAN"
"Al23.81Co19.05Cr19.05Fe19.05Ni19.05","CMA",794,830,1256,"NAN","NAN"
"Al22.5Co25.0Fe25.0Ni25.0Cr2.5","CMA",769,806,1257,"NAN","NAN"
"Al18.18Co18.18Cr18.18Fe18.18Nb9.09Ni18.18","CMA",813,849,1252,"NAN","NAN"
"Al25Cr25Fe25Ni25","CMA",794,835,1263,"NAN","NAN"
"Al23.1Co15.4Cr15.4Cu15.4Fe15.4Ni15.4","CMA",773,815,1266,"NAN","NAN"
"Al23.1Cr19.2Cu19.2Fe19.2Ni19.2","CMA",772,812,1262,"NAN","NAN"
"Al23.08Co15.38Cr15.38Cu15.38Fe15.38Ni15.38","CMA",773,815,1266,"NAN","NAN"
"Al15.38Co15.38Cr15.38Cu15.38Ni15.38Ti15.38Y7.69","CMA",779,861,1327,"NAN","NAN"
"Al22.2Co22.2Cu11.1Fe22.2Ni22.2","CMA",791,833,1287,"NAN","NAN"
"Al27.3Cr18.2Fe27.3Mn18.2Ni9.1","CMA",785,842,1287,"NAN","NAN"
"Al23.1Cr15.4Cu15.4Fe15.4Ni30.8","CMA",773,816,1267,"NAN","NAN"
"Al18.52Co18.52Cr18.52Fe18.52Ni18.52Si7.41","CMA",796,837,1262,"NAN","NAN"
"Al24.53Co18.87Cr18.87Cu18.87Fe18.87","CMA",773,816,1268,"NAN","NAN"
"Al33.3Cr16.7Fe16.7Mn16.7Ti16.7","CMA",760,816,1288,"NAN","NAN"
"Al28.57Co14.29Cr14.29Fe14.29Ni14.29Ti14.29","CMA",779,841,1295,"NAN","NAN"
"Al23.81Cr23.81Fe23.81Ni23.81Mo4.76","CMA",795,837,1263,"NAN","NAN"
"Al25.0Co16.7Cr16.7Cu8.3Fe16.7Ni16.7","CMA",774,814,1261,"NAN","NAN"
"Al23.8Cr23.8Fe23.8Mo4.8Ni23.8","CMA",795,837,1263,"NAN","NAN"
"Al17.4Co17.4Cr17.4Fe17.4Nb13.0Ni17.4","CMA",808,839,1247,"NAN","NAN"
"Al16.7Co16.7Cu16.7Fe16.7Ni16.7Zr16.7","CMA",795,890,1344,"NAN","NAN"
"Al26.67Cr26.67Cu26.67Fe20","CMA",772,836,1299,"NAN","NAN"
"Al20Co20Cr10Fe20Mo10Ni20","CMA",809,866,1283,"NAN","NAN"
"Al27.2Co18.2Cr18.2Fe18.2Ni18.2","CMA",783,823,1261,"NAN","NAN"
"Al25Co25Fe25Ni25","CMA",779,814,1254,"NAN","NAN"
"Al14.71Co14.71Cr14.71Cu14.71Ni14.71Ti14.71Y11.76","CMA",771,876,1364,"NAN","NAN"
"Al17.86Co17.86Cr17.86Fe17.86Ni17.86Si10.71","CMA",798,855,1286,"NAN","NAN"
"Al27.27Co18.18Cr18.18Fe18.18Ni18.18","CMA",782,822,1261,"NAN","NAN"
"Al19.61Co19.61Cr19.61Fe11.77Mo9.81Ni19.61","CMA",827,875,1269,"NAN","NAN"
"Al20Co10Cr20Fe20Mo10Ni20","CMA",820,874,1279,"NAN","NAN"
"Al23.8Co4.8Cu23.8Fe23.8Ni23.8","CMA",786,839,1280,"NAN","NAN"
"Al27.27Co18.18Cr18.18Cu18.18Fe18.18","CMA",771,821,1277,"NAN","NAN"
"Al20Co20Cr20Fe10Mo10Ni20","CMA",827,876,1271,"NAN","NAN"
"Al26.47Co14.71Cr14.71Cu14.71Fe14.71Ni14.71","CMA",777,821,1268,"NAN","NAN"
"Al26.5Co14.7Cr14.7Cu14.7Fe14.7Ni14.7","CMA",777,824,1274,"NAN","NAN"
"Al28.57Co14.29Cr14.29Fe14.29Fe14.29Ni14.29","CMA",775,834,1291,"NAN","NAN"
"Al14.29Co14.29Cr14.29Cu14.29Ni14.29Ti14.29Y14.29","CMA",737,744,1188,"NAN","NAN"
"Al27.3Cr18.2Cu18.2Fe18.2Ni18.2","CMA",773,824,1280,"NAN","NAN"
"Al22.22Co22.22Cr22.22Fe22.22Mo11.11","CMA",806,837,1247,"NAN","NAN"
"Al17.24Co17.24Cr17.24Fe17.24Ni17.24Si13.79","CMA",798,851,1280,"NAN","NAN"
"Al25Cu25Fe25Ni25","CMA",787,853,1300,"NAN","NAN"
"Al38.1Cr19.1Fe19.1Mn19.1Ti4.8","CMA",759,818,1293,"NAN","NAN"
"Al22.2Co22.2Fe22.2Mo11.1Ni22.2","CMA",810,866,1283,"NAN","NAN"
"Al28.57Co14.29Cr14.29Cu14.29Fe14.29Ni14.29","CMA",776,832,1286,"NAN","NAN"
"Al28.6Co14.3Cr14.3Cu14.3Fe14.3Ni14.3","CMA",776,832,1286,"NAN","NAN"
"Al16.67Co16.67Cr16.67Fe16.67Ni16.67Si16.67","CMA",793,849,1284,"NAN","NAN"
"Al22.22Cr22.22Fe22.22Ni22.22Mo11.11","CMA",806,837,1247,"NAN","NAN"
"Al22.2Cr22.2Fe22.2Mo11.1Ni22.2","CMA",806,837,1247,"NAN","NAN"
"Al31.2Co17.2Cr17.2Fe17.2Ni17.2","CMA",772,828,1288,"NAN","NAN"
"Al25Co16.67Cr16.67Fe16.67Mo8.34Ni16.67","CMA",784,821,1256,"NAN","NAN"
"Al28.6Cr14.3Cu14.3Fe14.3Ni28.6","CMA",776,832,1286,"NAN","NAN"
"Al31.25Li15.63Mg31.25Sc6.25Zn15.63","CMA",563,602,1121,"NAN","NAN"
"Al30.8Co15.4Cr15.4Cu7.7Fe15.4Ni15.4","CMA",778,845,1302,"NAN","NAN"
"Al31.03Co17.24Cr17.24Cu17.24Fe17.24","CMA",782,844,1294,"NAN","NAN"
"Al55.2Cr13.8Fe13.8Mn13.8Ti3.5","CMA",308,471,787,"NAN","NAN"
"Al48.0Cr16.0Fe16.0Mn16.0Ti4.0","CMA",307,462,796,"NAN","NAN"
"Al33.3Co16.7Cr16.7Fe16.7Ni16.7","CMA",772,931,1292,"NAN","NAN"
"Al31.0Cr17.2Cu17.2Fe17.2Ni17.2","CMA",782,843,1293,"NAN","NAN"
"Al33.33Co16.67Cr16.67Fe16.67Ni16.67","CMA",772,831,1292,"NAN","NAN"
"Al31.5Co13.7Cr13.7Cu13.7Fe13.7Ni13.7","CMA",783,855,1310,"NAN","NAN"
"Al31.51Co13.70Cr13.70Cu13.70Fe13.70Ni13.70","CMA",783,855,1310,"NAN","NAN"
"Al35.5Cr16.1Cu16.1Fe16.1Ni16.1","CMA",782,845,1297,"NAN","NAN"
"Al34.2Co16.5Cr16.5Fe16.5Ni16.5","CMA",773,833,1292,"NAN","NAN"
"Al33.33Co16.67Cr16.67Cu16.67Fe16.67","CMA",784,851,1304,"NAN","NAN"
"Al40.0Ti7.5Co7.5Cr7.5Fe7.5Ni7.5Cu7.5V7.5Mn7.5","CMA",726,746,1167,"NAN","NAN"
"Al33.3Cr16.7Cu16.7Fe16.7Ni16.7","CMA",784,851,1304,"NAN","NAN"
"Al33.3Co13.3Cr13.3Cu13.3Fe13.3Ni13.3","CMA",785,852,1301,"NAN","NAN"
"Al33.33Co13.33Cr13.33Cu13.33Fe13.33Ni13.33","CMA",785,852,1301,"NAN","NAN"
"Al15.38C23.08Co15.38Cr15.38Fe15.38Ni15.38","CMA",794,877,1326,"NAN","NAN"
"Al20.83Cr20.83Fe20.83Ni20.83Mo16.67","CMA",866,999,1385,"NAN","NAN"
"Al20.8Cr20.8Fe20.8Mo16.7Ni20.8","CMA",866,999,1385,"NAN","NAN"
"Al16.67Co16.67Mo16.67Cu16.67Ti16.67Ni16.67","CMA",812,879,1299,"NAN","NAN"
"Al16.67Co16.67Cu16.67Fe16.67Ni16.67Si16.67","CMA",781,849,1304,"NAN","NAN"
"Al20Co20Cu20Fe20Nb20","CMA",815,904,1332,"NAN","NAN"
"Al36.51Co15.87Cr15.87Cu15.87Fe15.87","CMA",779,841,1297,"NAN","NAN"
"Al38.46Co15.38Cr15.38Fe15.38Ni15.38","CMA",776,840,1298,"NAN","NAN"
"Al20Mn20V20Ti20Zr20","CMA",651,713,1096,"NAN","NAN"
"Al20Cr20Mn20Nb20V20","CMA",846,927,1315,"NAN","NAN"
"Al35.90Co12.82Cr12.82Cu12.82Fe12.82Ni12.82","CMA",783,849,1302,"NAN","NAN"
"Al38.46Co15.38Cr15.38Cu15.38Fe15.38","CMA",778,848,1310,"NAN","NAN"
"Al30.77Co15.38Cr15.38Fe15.38Mo7.69Ni15.38","CMA",789,832,1266,"NAN","NAN"
"Al37.5Co12.5Cr12.5Cu12.5Fe12.5Ni12.5","CMA",782,853,1310,"NAN","NAN"
"Al20Cr20Nb20V20V20","CMA",867,975,1349,"NAN","NAN"
"Al42.86Co14.29Cr14.29Fe14.29Ni14.29","CMA",776,838,1297,"NAN","NAN"
"Al38.5Cr15.4Cu 15.4Fe15.4Ni15.4","CMA",779,845,1300,"NAN","NAN"
"Al31.25Cu6.25Li15.63Mg31.25Zn15.63","CMA",568,604,1129,"NAN","NAN"
"Al41.18Co14.71Cr14.71Cu14.71Fe14.71","CMA",779,865,1333,"NAN","NAN"
"Al20.0Cr20.0Nb20.0Ti20.0V20.0","CMA",839,864,1236,"NAN","NAN"
"Al37.5Cr12.5Cu12.5Fe12.5Ni25.0","CMA",782,856,1313,"NAN","NAN"
"Al42.86Co14.29Cr14.29Cu14.29Fe14.29","CMA",287,461,747,"NAN","NAN"
"Al16.67C16.67Co16.67Cr16.67Fe16.67Ni16.67","CMA",795,880,1328,"NAN","NAN"
"Al20Ti20Cu20Y20Mn20","CMA",658,732,1079,"NAN","NAN"
"Al20Cr20Fe20Ni20Mo20","CMA",881,1060,1444,"NAN","NAN"
"Al20Li20Cu10Sc20Ti30","CMA",346,464,894,"NAN","NAN"
"Al20Cr20Ti20Si20Zr20","CMA",613,683,1077,"NAN","NAN"
"Al8.06Nb16.13Cr16.13Cu16.13Ti24.19V3.23Zr16.13","CMA",815,864,1272,"NAN","NAN"
"Al22.2Cr11.1Nb22.2Ti22.2V22.2","CMA",803,813,1185,"NAN","NAN"
"Al20Cr20Mo20Si20Ti20","CMA",848,945,1337,"NAN","NAN"
"Al25Nb25Ti25V25","CMA",805,807,1203,"NAN","NAN"
"Al20Li20Mg10Zn20Ti30","CMA",397,495,961,"NAN","NAN"
"Al21.28Cu10.63Li21.28Ti21.28Mg21.28Sn4.27","CMA",418,471,1066,"NAN","NAN"
"Al16.67Fe16.67Nb16.67Ti16.67Ti16.67Zr16.67","CMA",679,712,1144,"NAN","NAN"
"Al20Cu20Ni20Ti20Sn20","CMA",320,461,834,"NAN","NAN"
"Al6Nb20Ti16Ti28V4Zr26","CMA",740,758,1229,"NAN","NAN"
"Al11.1Nb22.2Ti22.2V22.2Zr22.2","CMA",809,821,1217,"NAN","NAN"
"Al5.88Mo23.53Nb23.53Ti23.53V23.53","CMA",875,1047,1437,"NAN","NAN"
"Al20Cr20Nb20Ti20Zr20","CMA",669,713,1127,"NAN","NAN"
"Al20Nb20Ti20V20Zr20","CMA",758,770,1219,"NAN","NAN"
"Al27.3Nb18.2Ti18.2V18.2Zr18.2","CMA",746,747,1199,"NAN","NAN"
"Al11.11Mo22.22Nb22.22Ti22.22V22.22","CMA",863,977,1358,"NAN","NAN"
"Al15.79Mo21.05Nb21.05V21.05V21.05","CMA",950,1135,1433,"NAN","NAN"
"Al20Cr20Mo20Nb20Ti20","CMA",849,952,1346,"NAN","NAN"
"Al20Cr20Mo20Nb20Ti20","CMA",849,952,1346,"NAN","NAN"
"Al6Nb20Ta16Ti28V4Zr26","CMA",812,854,1262,"NAN","NAN"
"Al25.0Cr25.0Mo25.0Nb25.0","CMA",867,1021,1412,"NAN","NAN"
"Al25.0Mo25.0Nb25.0Ti25.0","CMA",846,943,1338,"NAN","NAN"
"Al20.0Mo10.0Nb20.0Ta10.0Ti20.0Zr20.0","CMA",828,894,1296,"NAN","NAN"
"Al20Cr20Ti20Nb20Ta20","CMA",879,992,1354,"NAN","NAN"
"Al11.11Nb22.22Ta22.22Ti22.22V22.22","CMA",820,821,1198,"NAN","NAN"
"Al5.66Hf18.87Nb18.87Ta18.87Ti18.87Zr18.87","CMA",816,845,1243,"NAN","NAN"
"Al9.09Hf18.18Nb18.18Ta18.18Ti18.18Zr18.18","CMA",826,867,1260,"NAN","NAN"
"Al13.04Hf17.39Nb17.39Ta17.39Ti17.39Zr17.39","CMA",826,887,1290,"NAN","NAN"
"Al13.0Hf17.4Nb17.4Ta17.4Ti17.4Zr17.4","CMA",826,887,1290,"NAN","NAN"
"Al25.0Hf25.0Nb25.0Ti25.0","CMA",793,888,1344,"NAN","NAN"
"Al10Hf15Ta25Ti25Zr25","CMA",803,846,1264,"NAN","NAN"
"Al25.0Hf25.0Ta25.0Ti25.0","CMA",817,863,1267,"NAN","NAN"
"Al20Ce20La20Ni20Y20","MG","NAN","NAN","NAN","NAN",0.01
"Al25.0Nb25.0Ta25.0Ti25.0","CMA",822,835,1219,"NAN","NAN"
"Al5.88Nb23.53Ta23.53Ti23.53V23.53","CMA",853,882,1240,"NAN","NAN"
"Al10.0Nb20.0Ta16.0Ti30.0V4.0Zr20.0","CMA",806,848,1262,"NAN","NAN"
"Al20.0Nb30.0Ta10.0Ti30.0Zr10.0","CMA",814,857,1265,"NAN","NAN"
"Al8.0Hf12.0Nb20.0Ta20.0Ti20.0Zr20.0","CMA",812,845,1248,"NAN","NAN"
"Ag38.4Mg30.8Ca30.8","MMG",394,426,805,"NAN",0.5
"Ag38.4Mg38.4Ca23.2","MMG",391,425,796,"NAN",1.1
"Ag46.2Ca38.4Mg15.3","MMG",407,439,809,"NAN",0.3
"Ag46.2Ca30.7Mg23.1","MMG",399,426,765,"NAN",0.7
"Ag46.2Mg30.7Ca23.1","MMG",393,427,880,"NAN",0.5
"Ag53.8Mg23.1Ca23.1","MMG",451,488,887,"NAN",0.7
"Ag53.8Ca30.8Mg15.4","MMG",444,498,812,"NAN",0.8
"Ag61.5Ca23.1Mg15.4","MMG",486,526,920,"NAN",0.7
"Ag61.5Mg23.1Ca15.4","MMG",440,485,919,"NAN",0.5
"Ag46.2Mg23.2Ca23Cu7.7","MMG",398,430,825,"NAN",2
"Ag50Mg11.5Ca30.8Cu7.7","MMG",452,487,809,"NAN",1
"Ag50Mg19.2Ca23.1Cu7.7","MMG",426,466,797,"NAN",1.2
"Ag53.8Mg7.7Ca30.5Cu7.7","MMG",428,488,843,"NAN",0.3
"Ag38.5Mg23Ca30.8Cu7.7","MMG",384,416,854,"NAN",2
"Ag30.8Mg30.8Ca30.8Cu7.7","MMG",407,427,809,"NAN",2
"Ag38.5Mg30.8Ca23.1Cu7.7","MMG",387,420,833,"NAN",3
"Ag38.5Mg38.5Ca15.4Cu7.7","MMG",405,436,842,"NAN",0.5
"Ag46.2Mg15.4Ca30.5Cu7.7","MMG",414,445,805,"NAN",0.8
"Ag53.8Mg23.1Ca15.4Cu7.7","MMG",407,463,877,"NAN",0.5
"Ag53.8Mg15.4Ca23.1Cu7.7","MMG",433,463,831,"NAN",0.5
"Ag30.8Mg23.1Ca30.8Cu15.4","MMG",413,432,803,"NAN",2.5
"Au55Cu25Si20","MMG",348,383,654,"NAN",0.5
"Au77.8Ge13.8Si8.4","MG","NAN","NAN","NAN",740000,"NAN"
"Au46Cu29Si20Ag5","MMG",395,420,664,"NAN","NAN"
"Au46Ag5Cu29Si20","MMG",395,420,664,"NAN",1
"Au52Cu29.2Si16.5Pd2.3","MMG",393,427,651,"NAN","NAN"
"Au52Pd2.3Cu29.2Si16.5","MMG",393,427,651,"NAN",2
"Au49Ag5.5Pd2.3Cu26.9Si16.3","MMG",401,459,644,160,5
"Ca66.4Al33.6","MMG",527,534,841,"NAN",1
"Ca63Al32Ag5","MMG",503,527,"NAN","NAN",1.5
"Ca63Al32Cu5","MMG",512,523,831,"NAN",2
"Ca65Cu30Mg5","MMG",403,424,757,"NAN",0.5
"Ca60Al30Cu10","MMG",498,517,"NAN","NAN",1.5
"Ca60Al30Zn10","MMG",517,540,775,"NAN",1.5
"Ca60Al30Ag10","MMG",483,531,868,"NAN",2
"Ca60Al30Mg10","MMG",508,523,873,"NAN",2
"Ca55Mg25Cu20","MMG",398,428,668,"NAN",8
"Cu46Zr42Al7Y5","MMG",672,772,1113,40,10
"Ca45Cu36Mg19","MMG",399,428,714,"NAN",0.5
"Ca40Cu35Mg25","MMG",399,436,680,"NAN",4
"Ca45Cu30Mg25","MMG",400,438,678,"NAN",6
"Ca40Mg30Cu30","MMG",395,430,694,"NAN",0.5
"Ca50Mg25Cu25","MMG",400,439,655,"NAN",9
"Ca50Mg30Cu20","MMG",402,439,731,"NAN",2
"Ca65Mg20Cu15","MMG",386,405,679,"NAN",2
"Ca70Mg20Cu10","MMG",356,385,702,"NAN",0.5
"Ca45Mg30Cu25","MMG",401,436,717,"NAN",1
"Ca60Mg25Cu15","MMG",390,416,676,"NAN",2
"Ca60Mg20Cu20","MMG",387,412,678,"NAN",4
"Ca65Mg25Cu10","MMG",405,429,691,"NAN",0.5
"Ca60Mg25Zn15","MMG",377,409,744,"NAN",1
"Ca65Mg25Zn10","MMG",387,405,759,"NAN",0.5
"Ca65Mg20Zn15","MMG",380,405,668,"NAN",5
"Ca65Zn25Mg10","MMG",377,412,659,"NAN",2
"Ca70Mg15Zn15","MMG",371,397,688,"NAN",0.5
"Ca55Mg25Zn20","MMG",375,418,751,"NAN",1
"Ca60Mg20Zn20","MMG",378,415,660,"NAN",4
"Ca65Mg15Zn20","MMG",377,410,630,"NAN",6
"Ca58Al32Mg10","MMG",513,539,873,"NAN",1.5
"Ca65Al20Mg15","MMG",463,491,776,"NAN",1.5
"Ca70Al15Mg15","MMG",420,460,771,"NAN",1.5
"Ca55Mg15Cu30","MMG",397,437,706,"NAN",3
"Ca50Cu30Mg20","MMG",401,442,690,"NAN",8
"Ca53Cu24Mg23","MMG",406,439,655,"NAN",7
"Ca54Cu28Mg18","MMG",399,442,691,"NAN",1
"Ca55Cu25Mg20","MMG",399,426,720,"NAN",2
"Ca55Cu35Mg10","MMG",397,422,770,"NAN",0.5
"Ca58Cu24Mg18","MMG",388,426,667,"NAN",6
"Ca60Cu20Mg20","MMG",387,412,678,"NAN",4
"Ca60Cu27Mg13","MMG",394,426,701,"NAN",1
"Ca65Cu20Mg15","MMG",383,409,682,"NAN",4
"Ca65Cu25Mg10","MMG",388,420,711,"NAN",2
"Ca70Cu20Mg10","MMG",385,407,713,"NAN",1
"Ca60Mg25Ni15","MMG",431,453,683,"NAN",13
"Ca55Zn25Mg20","MMG",383,428,702,"NAN",2
"Ca55Zn27Mg18","MMG",389,419,671,"NAN",0.5
"Ca55Zn30Mg15","MMG",387,419,696,"NAN",0.5
"Ca60Zn20Mg20","MMG",378,415,660,"NAN",4
"Ca60Zn25Mg15","MMG",379,427,650,"NAN",6
"Ca60Zn30Mg10","MMG",380,400,666,"NAN",0.5
"Ca65Zn20Mg15","MMG",375,410,630,"NAN",6
"Ca70Zn20Mg10","MMG",367,399,657,"NAN",0.5
"Ca70Mg15Al15","MMG",420,460,"NAN","NAN",1.5
"Ca70Mg10Zn20","MMG",367,399,657,"NAN",0.5
"Ca60Mg10Zn30","MMG",380,400,666,"NAN",0.5
"Ca55Mg15Zn30","MMG",387,419,696,"NAN",0.5
"Ca55Mg18Zn27","MMG",389,419,671,"NAN",0.5
"Ca55Mg10Cu35","MMG",397,422,770,"NAN",0.5
"Ca45Mg19Cu36","MMG",399,428,714,"NAN",0.5
"Ca70Mg10Cu20","MMG",385,407,713,"NAN",1
"Ca60Mg13Cu27","MMG",394,426,701,"NAN",1
"Ca60Mg15Cu25","MMG",396,428,687,"NAN",1
"Ca65Mg10Zn25","MMG",377,412,659,"NAN",2
"Ca55Mg20Zn25","MMG",383,428,702,"NAN",2
"Ca65Mg10Cu25","MMG",388,420,711,"NAN",2
"Ca30Mg25Cu45","MMG",387,430,798,"NAN",2.5
"Ca65Mg15Cu20","MMG",383,409,682,"NAN",4
"Ca40Mg25Cu35","MMG",399,436,680,"NAN",4
"Ca53Mg23Cu24","MMG",406,439,655,"NAN",7
"Ca60Mg15Zn25","MMG",379,427,650,"NAN",6
"Ca58Mg18Cu24","MMG",388,426,667,"NAN",6
"Ca50Mg20Cu30","MMG",401,442,690,"NAN",8
"Ca60Mg16Zn24","MMG",379,427,"NAN","NAN",1
"Ca57Mg19Cu24","MMG",404,440,"NAN","NAN",4
"Ca60Mg20Ag20","MMG",401,435,"NAN","NAN",4
"Ca55Mg20Cu25","MMG",399,426,720,"NAN",2
"Ca45Mg25Cu30","MMG",400,438,678,"NAN",6
"Ca60Mg10Al30","MMG",508.2,523.2,"NAN","NAN",2
"Ca57.5Mg15Zn27.5","MMG",392.2,416.2,"NAN","NAN",4
"Ca55Mg17.5Zn27.5","MMG",395.2,417.2,"NAN","NAN",4.5
"Ca47.5Mg19.1Zn6.8Cu26.6","MMG",397,438,682,"NAN","NAN"
"Ca50Mg22.5Cu27.5","MMG",400,442,663,"NAN",10
"Ca60Mg17.5Zn22.5","MMG",383,421,650,"NAN",10
"Ca47Mg19Zn7Cu27","MMG",393,440,676,"NAN",6
"Ca55Mg20Al19Zn6","MMG",448,484,745,"NAN",1.5
"Ca55Al20Mg18Zn7","MMG",447,491,822,"NAN",1
"Ca60Mg18Al15Zn7","MMG",431,485,748,"NAN",2.5
"Ca47.5Cu30Mg22.5","MMG",399,440,673,"NAN",10
"Ca47.5Mg22.5Cu30","MMG",399,440,673,"NAN",6
"Ca56.5Al28.5Mg15","MMG",503,528,"NAN","NAN",1.5
"Ca50Cu27.5Mg22.5","MMG",400,442,663,"NAN",10
"Ca60Zn22.5Mg17.5","MMG",378,428,650,"NAN",10
"Ca62.5Zn20Mg17.5","MMG",375,412,640,"NAN",10
"Ca47Cu27Mg19Zn7","MMG",393,440,676,"NAN",6
"Ca55Mg18Al20Zn7","MMG",447,491,822,"NAN","NAN"
"Ca60Cu20Al11Mg9","MMG",401,450,757,"NAN",2
"Ca50Cu25Mg20Zn5","MMG",399,441,654,"NAN",10
"Ca50Mg25Cu20Zn5","MMG",393,435,663,"NAN",8
"Ca50Mg15Zn10Cu25","MMG",395,434,678,"NAN",10
"Ca60Mg20Al10Zn10","MMG",403,449,746,"NAN",6
"Ca60Mg20Ag10Cu10","MMG",398,428,"NAN","NAN",7
"Ca50Mg25Zn15Cu10","MMG",383,430,723,"NAN",8
"Ca55Mg20Al15Zn10","MMG",421,477,806,"NAN",2
"Ca60Mg20Al10Cu10","MMG",408,442,817,"NAN",2
"Ca60Cu15Mg15Al10","MMG",397,430,810,"NAN",2
"Ca50Cu20Mg20Al10","MMG",411,441,731,"NAN",1
"Ca50Cu25Mg15Zn10","MMG",395,434,678,"NAN",10
"Ca50Mg25Cu15Zn10","MMG",394,437,707,"NAN",10
"Ca55Cu23Mg11Zn11","MMG",379,430,717,"NAN",1
"Ca55Mg18Cu16Zn11","MMG",373,439,636,"NAN",10
"Ca58Mg18Cu12Zn12","MMG",373,428,628,"NAN",10
"Ca60Mg15Zn15Al10","MMG",403,474,703,"NAN",4
"Ca55Mg20Zn15Al10","MMG",403,469,773,"NAN",3.5
"Ca55Mg18Zn16Cu11","MMG",384,437,625,"NAN",10
"Ca50Cu25Zn15Mg10","MMG",395,427,702,"NAN",2
"Ca48Zn20Al19Mg13","MMG",436,487,813,"NAN",0.5
"Ca33.3Cu33.3Mg33.3","MMG",391,406,731,"NAN",3
"Ca36.4Cu36.4Mg27.2","MMG",383,412,706,"NAN",8
"Ca40.9Cu40.9Mg18.2","MMG",393,431,717,"NAN",3
"Ca62.5Mg17.5Zn20","MMG",375,412,640,"NAN",10
"Ca60Mg9Al11Cu20","MMG",401,450,755,"NAN","NAN"
"Ca50Mg20Al10Cu20","MMG",411,441,731,"NAN","NAN"
"Cu50Mg18.2Ca31.8","MMG",392,421,828,"NAN",2
"Ca50Mg20Zn5Cu25","MMG",399,441,654,"NAN",10
"Ca60Mg15Al10Zn15","MMG",403,474,703,"NAN","NAN"
"Ca55Mg20Al10Zn15","MMG",403,469,774,"NAN","NAN"
"Ca60Mg15Al10Cu15","MMG",397,430,689,"NAN","NAN"
"Ca55Mg11Zn11Cu23","MMG",379,430,717,"NAN",1
"Ca55Mg18Zn11Cu16","MMG",373,439,"NAN","NAN",10
"Ca58Mg18Zn12Cu12","MMG",393,437,"NAN","NAN",1
"Ca50Mg10Zn15Cu25","MMG",395,427,702,"NAN",2
"Ca50Mg22.5Al5Cu22.5","MMG",416.2,456.2,762,"NAN",3.5
"Ca55Mg18Al5Zn11Cu11","MMG",392.2,448.2,"NAN","NAN",9
"Ca50Cu22.5Mg22.5Al5","MMG",416,456,762,"NAN",3.5
"Ca55.5Al29.5Mg10Ag5","MMG",489,521,"NAN","NAN",2
"Ca57.5Al27.5Mg10Ag5","MMG",493,528,"NAN","NAN",2
"Ca56.5Al28.5Mg10Cu5","MMG",493,520,"NAN","NAN",3
"Ca56.5Al28.5Mg10Ag5","MMG",488,515,"NAN","NAN",3
"Ca60Mg18Al10Cu6Zn6","MMG",407,449,803,"NAN",5
"Ca60Mg18Al15Cu4Zn3","MMG",417,468,776,"NAN",2
"Ca55Mg18Al15Cu6Zn6","MMG",409,450,854,"NAN",2.5
"Ca55Mg18Zn11Al10Cu6","MMG",401,444,835,"NAN",3
"Ca45Cu22.5Mg22.5Zn10","MMG",400,435,655,"NAN",6
"Ca55Mg18Cu11Zn11Al5","MMG",392,448,786,"NAN",9
"Ca65Li9.96Mg8.54Zn16.5","MMG",425,443,707,"NAN",5
"Ca42.5Cu21.5Mg21.5Zn15","MMG",401,435,658,"NAN",4
"Ca47.5Cu23.75Mg23.75Zn5","MMG",399,436,657,"NAN",8
"Ca58.3Mg17.7Zn11.9Cu12.1","MMG",382,428,"NAN","NAN",1
"Ce60Al20Co20","MMG",424,468,798,"NAN",1
"Ce68Al10Cu20C2","MMG",352,406,723,"NAN",2
"Ce68Al10Cu20B2","MMG",346,393,731,"NAN",2
"Ce68Al10Cu20Si2","MMG",352,413,721,"NAN",3
"Ce68Al10Cu20Fe2","MMG",352,423,708,"NAN",5
"Ce69Al10Cu20Co1","MMG",340,421,713,"NAN",10
"Ce68Al10Cu20Co2","MMG",352,419,716,"NAN",10
"Ce65Al10Cu20Co5","MMG",363,414,695,"NAN",8
"Ce68Al10Cu20Ni2","MMG",352,421,710,"NAN",5
"Ce70Al10Cu17Zn3","MMG",341,412,733,"NAN",3
"Ce70Al10Cu10Ni10","MMG",359,377,714,"NAN",3
"Ce68Al10Cu20Nb2","MMG",345,421,721,"NAN",8
"Ce69.8Al10Cu20Co0.2","MMG",339,414,721,"NAN",8
"Ce69.5Al10Cu20Co0.5","MMG",337,419,716,"NAN",10
"Ce70Al10Cu20","MMG",341,408,722,"NAN",2
"Ce70Al10Ni10Cu10","MMG","NAN","NAN","NAN",445,"NAN"
"Ce70Cu10Ni10Al10","MMG",359,377,714,"NAN","NAN"
"Ce13.6La54.4Al10Cu20Co2","MMG",366,409,"NAN","NAN","NAN"
"Ce34La34Al10Cu20Co2","MMG",362,419,"NAN","NAN","NAN"
"Co63W21B16","MMG","NAN","NAN","NAN","NAN","NAN"
"Co60W23B17","MMG","NAN","NAN","NAN","NAN","NAN"
"Co75Si15B10","MMG","NAN","NAN","NAN",350000,"NAN"
"Co69W17B14","MMG","NAN","NAN","NAN","NAN","NAN"
"Co63Mo24B13","MMG",856,887,1567,"NAN",1
"Co63Mo20B17","MMG",844,885,1570,"NAN",1
"Co64Mo22B14","MMG",834,886,1569,"NAN",2
"Co59Mo28B13","MMG",869,916,1548,"NAN",1.5
"Co25Cr25Fe25Ni25","CMA",883,1079,1467,"NAN","NAN"
"Co33.3Cr33.3Ni33.3","CMA",878,1074,1468,"NAN","NAN"
"Co25Cr25Cu25Fe25","CMA",853,1023,1439,"NAN","NAN"
"Co25Cr25Fe25Mn25","CMA",847,987,1399,"NAN","NAN"
"Co25Cr25Mn25Ni25","CMA",847,1016,1439,"NAN","NAN"
"Co25Fe25Mn25Ni25","CMA",839,1006,1439,"NAN","NAN"
"Co43B31.5Fe20Ta5.5","MMG",910,982,1526,"NAN","NAN"
"Co43Fe20Ta5.5B31.5","MMG",910,982,1526,"NAN",2
"Co50Cr15Mo14C15B6","MMG",819,895,1417,"NAN",2
"Co50Cr15C15Mo14B6","MMG",819,895,1417,"NAN","NAN"
"Co20Cr20Fe20Ni20V20","CMA",898,1098,1467,"NAN","NAN"
"Co48Cr15Mo14C15B6Er2","MMG",848,933,1394,"NAN",10
"Co20Cr20Cu20Fe20Ni20","CMA",872,1043,1436,"NAN","NAN"
"Co20Cr20Cu20Ni20Fe20","CMA",872,1043,1436,"NAN","NAN"
"Co20Cu20Fe20Ni20Ni20","CMA",865,1035,1436,"NAN","NAN"
"Co20Cr20Fe20Mn20Ni20","CMA",849,1018,1439,"NAN","NAN"
"Co20Cu20Fe20Mn20Ni20","CMA",828,972,1408,"NAN","NAN"
"Co25.0Fe25.0Ni25.0Ti25.0","CMA",838,914,1310,"NAN","NAN"
"Co25.0Fe25.0Ni25.0V25.0","CMA",882,1078,1466,"NAN","NAN"
"Co25.0Cr25.0Fe25.0Ni25.0","CMA",883,1079,1467,"NAN","NAN"
"Co25.0Cr25.0Cu25.0Ni25.0","CMA",872,1043,1436,"NAN","NAN"
"Co20.0Cr40.0Fe20.0Ni20.0","CMA",893,1092,1466,"NAN","NAN"
"Co25.0Cu25.0Fe25.0Ni25.0","CMA",867,1034,1432,"NAN","NAN"
"Co64.8Fe7.2B19.2Si4.8Nb4","MMG",803,843,1457,"NAN",2
"Co28.6Cu14.3Fe28.6Ni28.6","CMA",868,1040,1438,"NAN","NAN"
"Co10.0Cr10.0Fe40.0Mn40.0","CMA",813,904,1335,"NAN","NAN"
"Co25.0Fe25.0Mn25.0Ni25.0","CMA",839,1006,1439,"NAN","NAN"
