Repository: Sachinscnpdl/BMGcalc

File: your_input_data_filtered.csv (part 1 of 4)
Alloys,Phase,Tg_K,Tx_K,Tl_K,Rc_mm/s,Dmax_mm
Al85Y8Ni5Co2,MMG,530.0,559.0,1231.0,NAN,NAN
Al87Ni6Co2La5,MMG,551.0,617.0,1007.0,NAN,NAN
Al87Ni4Co4La5,MMG,551.0,617.0,1009.0,NAN,NAN
Al87Ni2Co6La5,MMG,552.0,617.0,1011.0,NAN,NAN
Al86Ni8Co1La5,MMG,554.0,620.0,1014.0,NAN,NAN
Al86Ni6Co3La5,MMG,554.0,620.0,1016.0,NAN,NAN
Al86Ni4Co5La5,MMG,555.0,620.0,1018.0,NAN,NAN
Al86Ni2Co7La5,MMG,555.0,620.0,1020.0,NAN,NAN
Al86Ni7Y5Co1La1,MG,500.0,506.0,1205.0,3320,1
Al40La35Y10Ni15,MMG,446.0,470.0,841.0,NAN,NAN
Al14La66Cu10Ni10,MMG,409.0,437.0,681.0,NAN,NAN
Al83.3Ni6.86Y7.84Be2,MMG,523.0,538.0,1179.0,NAN,NAN
Al81.6Ni6.72Y7.68Be4,MMG,509.0,524.0,1190.0,NAN,NAN
Al79.9Ni6.58Y7.52Be6,MMG,480.0,546.0,1175.0,NAN,NAN
Al69Cu15.64Mg7.36Ni8,MMG,583.0,652.0,1036.0,NAN,NAN
Al9.1Cr30.3Fe45.5Ni15.2,CMA,851.0,972.0,1370.0,NAN,NAN
Al4.8Cr31.8Fe47.6Ni15.9,CMA,880.0,1077.0,1468.0,NAN,NAN
Al7.7Co30.8Fe30.8Ni30.8,CMA,871.0,1043.0,1437.0,NAN,NAN
Al73.5Cu16.66Mg7.84Ni2,MMG,562.0,637.0,989.0,NAN,NAN
Al71.25Cu16.15Mg7.6Ni5,MMG,572.0,644.0,1013.0,NAN,NAN
Al72.75Cu16.49Mg7.76Ni3,MMG,566.0,640.0,997.0,NAN,NAN
Al11.8Cr29.4Fe44.1Ni14.7,CMA,838.0,910.0,1303.0,NAN,NAN
Al20Mo20Ta20Ti20V20,CMA,877.0,1017.0,1392.0,NAN,NAN
Al20Cr20Mo20Ti20W20,CMA,934.0,1165.0,1498.0,NAN,NAN
Al2.4Co24.4Cr24.4Fe24.4Ni24.4,CMA,882.0,1080.0,1469.0,NAN,NAN
Al2.5Co25.0Fe25.0Ni25.0Cr22.5,CMA,881.0,1078.0,1469.0,NAN,NAN
Al5Co25Fe25Ni25Cr20,CMA,873.0,1047.0,1439.0,NAN,NAN
Al7Cr23.3Fe34.9Mn23.3Ni11.6,CMA,813.0,865.0,1277.0,NAN,NAN
Al7Cr23.3Fe23.3Ni23.3V23.3,CMA,863.0,1055.0,1467.0,NAN,NAN
Al7.5Co25Fe25Ni25Cr17.5,CMA,873.0,1047.0,1439.0,NAN,NAN
Al4.8Cr19.1Cu19.1Fe19.1Ni38.1,CMA,834.0,1000.0,1438.0,NAN,NAN
Al7Co23.3Cr23.3Fe23.3Ni23.3,CMA,872.0,1046.0,1439.0,NAN,NAN
Al4.8Cr23.8Cu23.8Fe23.8Ni23.8,CMA,826.0,962.0,1397.0,NAN,NAN
Al7.4Cr18.5Cu18.5Fe18.5Ni37,CMA,822.0,941.0,1373.0,NAN,NAN
Al9.1Co22.7Cr22.7Fe22.7Ni22.7,CMA,845.0,1013.0,1439.0,NAN,NAN
Al3.9Cr19.2Cu19.2Fe19.2Ni38.5,CMA,840.0,1007.0,1438.0,NAN,NAN
Al5.7Co18.9Cr37.7Fe18.9Ni18.9,CMA,881.0,1077.0,1468.0,NAN,NAN
Al11.1Cr22.2Fe22.2Ni22.2V22.2,CMA,848.0,942.0,1333.0,NAN,NAN
Al10Co25Fe25Ni25Cr15,CMA,840.0,1006.0,1438.0,NAN,NAN
Al6.7Cr22.2Fe33.3Mn22.2Ni11.1Ti4.4,CMA,810.0,848.0,1257.0,NAN,NAN
Al6.98Cr23.26Fe34.88Mn23.26Ni11.63,CMA,813.0,865.0,1277.0,NAN,NAN
Al6.3Cr20.8Fe31.3Mn20.8Ni10.4Ti10.4,CMA,806.0,830.0,1235.0,NAN,NAN
Al6.98Co23.26Fe23.26Fe23.26Ni23.26,CMA,871.0,1044.0,1438.0,NAN,NAN
Al2.0Co19.6Cr19.6Fe19.6Mn19.6Ni19.6,CMA,843.0,1011.0,1439.0,NAN,NAN
Al2.2Co19.6Cr19.6Fe19.6Mn19.6Ni19.6,CMA,843.0,1011.0,1440.0,NAN,NAN
Al2.3Co19.5Cr19.5Fe19.5Mn19.5Ni19.5,CMA,844.0,1005.0,1429.0,NAN,NAN
Al0.4Co19.9Cr19.9Fe19.9Mn19.9Ni19.9,CMA,849.0,1018.0,1439.0,NAN,NAN
Al0.6Co19.9Cr19.9Fe19.9Mn19.9Ni19.9,CMA,845.0,1014.0,1439.0,NAN,NAN
Al0.8Co19.8Cr19.8Fe19.8Mn19.8Ni19.8,CMA,846.0,1014.0,1439.0,NAN,NAN
Al1.8Co19.6Cr19.6Fe19.6Mn19.6Ni19.6,CMA,843.0,1011.0,1439.0,NAN,NAN
Al1.6Co19.7Cr19.7Fe19.7Mn19.7Ni19.7,CMA,847.0,1016.0,1439.0,NAN,NAN
Al2.9Co19.4Cr19.4Fe19.4Mn19.4Ni19.4,CMA,845.0,992.0,1409.0,NAN,NAN
Al2.7Co19.5Cr19.5Fe19.5Mn19.5Ni19.5,CMA,842.0,989.0,1409.0,NAN,NAN
Al3.1Co19.4Cr19.4Fe19.4Mn19.4Ni19.4,CMA,845.0,992.0,1409.0,NAN,NAN
Al3.5Co19.3Cr19.3Fe19.3Mn19.3Ni19.3,CMA,844.0,991.0,1409.0,NAN,NAN
Al4.8Co19.1Cr19.1Fe19.1Mn19.1Ni19.1,CMA,835.0,942.0,1353.0,NAN,NAN
Al3.7Co19.3Cr19.3Fe19.3Mn19.3Ni19.3,CMA,843.0,982.0,1399.0,NAN,NAN
Al5.7Cr18.9Fe28.3Mn18.9Ni9.4Ti18.9,CMA,808.0,849.0,1260.0,NAN,NAN
Al9.1Cr18.2Fe18.2Ni18.2Ti18.2V18.2,CMA,830.0,889.0,1285.0,NAN,NAN
Al7.41Cr18.52Cu18.52Fe18.52Ni37.04,CMA,822.0,941.0,1373.0,NAN,NAN
Al8.57Co22.86Cr22.86Fe22.86Ni22.86,CMA,844.0,1012.0,1439.0,NAN,NAN
Al8.3Co16.7Cr16.7Cu8.3Fe16.7Ni33.3,CMA,834.0,1000.0,1438.0,NAN,NAN
Al6.8Co22.7Cr22.7Fe22.7Ni22.7Ti2.3,CMA,848.0,1017.0,1439.0,NAN,NAN
Al5.88Co23.53Cr23.53Fe23.53Ni23.53,CMA,873.0,1048.0,1439.0,NAN,NAN
Al3.85Cr19.23Cu19.23Fe19.23Ni38.46,CMA,840.0,1007.0,1438.0,NAN,NAN
Al3.3Co24.2Cr16.1Fe16.1Ni24.2Ti16.1,CMA,855.0,951.0,1335.0,NAN,NAN
Al6.98Co23.26Cr23.26Cu23.26Fe23.26,CMA,820.0,930.0,1361.0,NAN,NAN
Al4.2Co21.3Cr21.3Fe21.3Ni21.3Ti10.6,CMA,863.0,1036.0,1440.0,NAN,NAN
Al5.7Co18.9Cr18.9Cu18.9Fe18.9Ni18.9,CMA,829.0,994.0,1438.0,NAN,NAN
Al6.2Co20.8Cr20.8Cu10.4Fe20.8Ni20.8,CMA,841.0,1008.0,1439.0,NAN,NAN
Al5.7Cr18.9Cu18.9Fe18.9Mn18.9Ni18.9,CMA,810.0,901.0,1335.0,NAN,NAN
Al11.11Cr22.22Fe33.33Mn22.22Ni11.11,CMA,800.0,835.0,1253.0,NAN,NAN
Al9.1Co18.2Cr18.2Cu18.2Fe18.2Ni18.2,CMA,821.0,924.0,1352.0,NAN,NAN
Al9.1Cr18.2Cu18.2Fe18.2Mn18.2Ni18.2,CMA,814.0,871.0,1285.0,NAN,NAN
Al3.51Co26.32Cr17.54Fe17.54Ni26.32Ti8.77,CMA,851.0,1024.0,1443.0,NAN,NAN
Al3.23Co24.19Cr16.13Fe16.13Ni24.19Ti16.13,CMA,855.0,951.0,1335.0,NAN,NAN
Al6.3Co15.6Cr15.6Fe15.6Mn15.6Ni15.6V15.6,CMA,840.0,912.0,1302.0,NAN,NAN
Al3.85Co19.23Cr19.23Fe19.23Mn19.23Ni19.23,CMA,842.0,981.0,1399.0,NAN,NAN
Al1.96Co19.61Cr19.61Fe19.61Mn19.61Ni19.61,CMA,843.0,1011.0,1439.0,NAN,NAN
Al7.06Co18.59Cr18.59Fe18.59Mn18.59Ni18.59,CMA,824.0,934.0,1361.0,NAN,NAN
Al8.93Co18.21Cr18.21Fe18.21Mn18.21Ni18.21,CMA,812.0,878.0,1298.0,NAN,NAN
Al7.92Co18.42Cr18.42Fe18.42Mn18.42Ni18.42,CMA,814.0,882.0,1300.0,NAN,NAN
Al10Co15Cr20Fe15Mn20Ni10V10,CMA,804.0,843.0,1257.0,NAN,NAN
Al10.07Co17.99Cr17.99Fe17.99Mn17.99Ni17.99,CMA,808.0,861.0,1280.0,NAN,NAN
Al11.03Co17.79Cr17.79Fe17.79Mn17.79Ni17.79,CMA,806.0,860.0,1280.0,NAN,NAN
Al4.76Co19.05Cr19.05Cu9.52Fe19.05Ni19.05Ti9.52,CMA,841.0,944.0,1348.0,NAN,NAN
Al4.55Co18.18Cr18.18Cu13.64Fe18.18Ni18.18Ti9.09,CMA,835.0,946.0,1359.0,NAN,NAN
Al8.47Co16.95Fe16.95Ni16.95Fe16.95Ni16.95Ti6.78,CMA,827.0,971.0,1410.0,NAN,NAN
Al6.85Co13.70Cr13.70Cu13.70Fe13.70Ni13.70V24.66,CMA,831.0,892.0,1289.0,NAN,NAN
Al6.67Co13.33Cr13.33Cu13.33Fe13.33Ni13.33V26.67,CMA,831.0,894.0,1290.0,NAN,NAN
Al7.04Co14.08Cr14.08Cu14.08Fe14.08Ni14.08V22.54,CMA,835.0,904.0,1299.0,NAN,NAN
Al7.7Co11.5Cr11.5Cu11.5Fe11.5Mn11.5Ni11.5Ti11.5V11.5,CMA,778.0,810.0,1250.0,NAN,NAN
Al1.5Co12.3Cr12.3Cu12.3Fe12.3Mn12.3Ni12.3Ti12.3V12.3,CMA,820.0,853.0,1250.0,NAN,NAN
Al3.0Co12.1Cr12.1Cu12.1Fe12.1Mn12.1Ni12.1Ti12.1V12.1,CMA,805.0,832.0,1241.0,NAN,NAN
Al9.1Cr18.2Cu18.2Fe18.2Ni36.4,CMA,821.0,924.0,1352.0,NAN,NAN
Al9.1Cr22.7Cu22.7Fe22.7Ni22.7,CMA,812.0,903.0,1335.0,NAN,NAN
Al11.1Co22.2Cu22.2Fe22.2Ni22.2,CMA,800.0,890.0,1336.0,NAN,NAN
Al11.2Co22.2Cr22.2Fe22.2Ni22.2,CMA,845.0,984.0,1398.0,NAN,NAN
Al9.1Co18.2Cr18.2Fe18.2Ni18.2Ti18.2,CMA,807.0,833.0,1239.0,NAN,NAN
Al11.11Co22.22Cr22.22Fe22.22Ni22.22,CMA,845.0,984.0,1398.0,NAN,NAN
Al10Co20Cr20Cu10Fe20Ni20,CMA,821.0,926.0,1353.0,NAN,NAN
Al8.8Co17.5Cr17.5Cu17.5Fe17.5Ni17.5Ti3.5,CMA,812.0,918.0,1357.0,NAN,NAN
Al8.8Co17.5Cr17.5Cu17.5Fe17.5Ni17.5V3.5,CMA,819.0,923.0,1352.0,NAN,NAN
Al11.97Co17.61Cr17.61Fe17.61Mn17.61Ni17.61,CMA,803.0,848.0,1267.0,NAN,NAN
Al8.77Co17.54Cr17.54Cu17.54Fe17.54Ni17.54Ti3.51,CMA,812.0,918.0,1357.0,NAN,NAN
Al8.77Co17.54Cr17.54Cu17.54Fe17.54Ni17.54V3.51,CMA,819.0,923.0,1352.0,NAN,NAN
Al8.47Co16.95Cr16.95Cu16.95Fe16.95Ni16.95V6.78,CMA,821.0,923.0,1350.0,NAN,NAN
Al8.20Co16.39Cr16.39Cu16.39Fe16.39Ni16.39V9.84,CMA,822.0,925.0,1351.0,NAN,NAN
Al7.94Co15.87Cr15.87Cu15.87Fe15.87Ni15.87V12.70,CMA,822.0,927.0,1354.0,NAN,NAN
Al7.25Co14.49Cr14.49Cu14.49Fe14.49Ni14.49V20.29,CMA,835.0,906.0,1301.0,NAN,NAN
Al7.46Co14.93Cr14.93Cu14.93Fe14.93Ni14.93V17.91,CMA,837.0,916.0,1314.0,NAN,NAN
Al7.69Co15.38Cr15.38Cu15.38Fe15.38Ni15.38V15.38,CMA,835.0,919.0,1321.0,NAN,NAN
Al8.47Co16.95Cr16.95Cu16.95Fe16.95Ni16.95Ti6.78,CMA,812.0,901.0,1331.0,NAN,NAN
Al10.0Co20.0Cr20.0Fe20.0Ni20.0Ti10.0,CMA,802.0,860.0,1259.0,NAN,NAN
Al8.2Co16.4Cr16.4Cu16.4Fe16.4Ni16.4Ti9.8,CMA,809.0,868.0,1289.0,NAN,NAN
Al7.3Co14.5Cr14.5Cu14.5Fe14.5Ni14.5Ti20.3,CMA,778.0,805.0,1241.0,NAN,NAN
Al6.9Co13.7Cr13.7Cu13.7Fe13.7Ni13.7Ti24.7,CMA,781.0,818.0,1257.0,NAN,NAN
Al7.7Co15.9Cr15.9Cu15.9Fe15.9Ni15.9Ti12.7,CMA,799.0,839.0,1260.0,NAN,NAN
Al13.04Co17.39Cr17.39Fe17.39Mn17.39Ni17.39,CMA,803.0,843.0,1260.0,NAN,NAN
Al9.09Co18.18Cr18.18Cu9.09Fe18.18Ni18.18Ti9.09,CMA,812.0,860.0,1272.0,NAN,NAN
Al6.67Co13.33Fe13.33Ti13.33Fe13.33Ni13.33Ti26.67,CMA,798.0,863.0,1298.0,NAN,NAN
Al8.20Co16.39Cr16.39Cu16.39Fe16.39Ni16.39Ti9.84,CMA,809.0,868.0,1289.0,NAN,NAN
Al8.20Cr16.39Fe16.39Ni16.39Co16.39Cu16.39Ti9.84,CMA,809.0,868.0,1289.0,NAN,NAN
Al7.94Co15.87Cr15.87Cu15.87Fe15.87Ni15.87Ti12.70,CMA,800.0,835.0,1253.0,NAN,NAN
Al7.69Co15.38Cr15.38Cu15.38Fe15.38Ni15.38Ti15.38,CMA,836.0,803.0,1249.0,NAN,NAN
Al7.46Co14.93Cr14.93Cu14.93Fe14.93Ni14.93Ti17.91,CMA,812.0,786.0,1240.0,NAN,NAN
Al6.67Co13.33Cr13.33Cu13.33Fe13.33Ni13.33Ti26.67,CMA,786.0,826.0,1263.0,NAN,NAN
Al6.85Co13.70Cr13.70Cu13.70Fe13.70Ni13.70Ti24.66,CMA,781.0,817.0,1257.0,NAN,NAN
Al7.25Co14.49Cr14.49Cu14.49Fe14.49Ni14.49Ti20.29,CMA,778.0,805.0,1241.0,NAN,NAN
Al7.04Co14.08Cr14.08Cu14.08Fe14.08Ni14.08Ti22.54,CMA,781.0,814.0,1252.0,NAN,NAN
Al10.9Co21.7Cr21.7Fe21.7Mo2.2Ni21.7,CMA,841.0,1009.0,1439.0,NAN,NAN
Al11.11Co22.22Cr22.22Cu22.22Fe22.22,CMA,812.0,881.0,1302.0,NAN,NAN
Al12.7Cr15.9Cu15.9Fe15.9Mn23.8Ni15.9,CMA,799.0,840.0,1262.0,NAN,NAN
Al12.7Cr15.9Cu15.9Fe23.8Mn15.9Ni15.9,CMA,808.0,847.0,1257.0,NAN,NAN
Al7.0Co14.1Cr14.1Cu14.1Fe14.1Ni14.1Ti22.5,CMA,781.0,814.0,1252.0,NAN,NAN
Al13.94Co17.21Cr17.21Fe17.21Mn17.21Ni17.21,CMA,800.0,840.0,1260.0,NAN,NAN
Al12.5Co25.0Fe25.0Ni25.0Cr12.5,CMA,829.0,975.0,1412.0,NAN,NAN
Al11.1Ti11.1Co11.1Cr11.1Fe11.1Ni11.1Cu11.1V11.1Mn11.2,CMA,778.0,817.0,1260.0,NAN,NAN
Al10.71Cr17.86Cu17.86Fe17.86Ni35.71,CMA,812.0,918.0,1357.0,NAN,NAN
Al13.0Cr23.5Fe20.0Co20.0Ni23.5,CMA,820.0,896.0,1312.0,NAN,NAN
Al13.79Cr17.24Cr17.24Cu17.24Mn17.24Ni17.24,CMA,796.0,837.0,1261.0,NAN,NAN
Al7.94Cr15.87Cr15.87Cu15.87Co15.87Cu15.87Ti12.70,CMA,804.0,837.0,1250.0,NAN,NAN
Al12.5Co43.8Cr12.5Cu6.3Fe12.5Ni12.5,CMA,821.0,925.0,1352.0,NAN,NAN
Al9.1Co15.2Cr15.2Cu15.2Fe15.2Ni15.2Ti15.2,CMA,787.0,813.0,1240.0,NAN,NAN
Al11.1Cr22.2Cu22.2Fe22.2Ni22.2,CMA,811.0,902.0,1335.0,NAN,NAN
Al10.6Co21.3Cr21.3Fe21.3Mo4.3Ni21.3,CMA,847.0,1016.0,1436.0,NAN,NAN
Al12.7Cr15.9Cu23.8Fe15.9Mn15.9Ni15.9,CMA,806.0,849.0,1265.0,NAN,NAN
Al14.97Co17.01Cr17.01Fe17.01Mn17.01Ni17.01,CMA,797.0,833.0,1253.0,NAN,NAN
Al13.8Cr17.2Cu17.2Fe17.2Mn17.2Ni17.2,CMA,804.0,843.0,1258.0,NAN,NAN
Al13.3Co40.0Cr13.3Cu6.7Fe13.3Ni13.3,CMA,820.0,922.0,1350.0,NAN,NAN
Al11.11Co22.22Cr22.22Cu22.22Ni22.22,CMA,813.0,904.0,1333.0,NAN,NAN
Al14.29Co28.57Fe28.57Ni28.57,CMA,824.0,961.0,1399.0,NAN,NAN
Al10.4Co20.8Cr20.8Fe20.8Mo6.3Ni20.8,CMA,900.0,1105.0,1473.0,NAN,NAN
Al15.4Co15.4Cr30.8Cu7.7Fe15.4Ni15.4,CMA,801.0,848.0,1270.0,NAN,NAN
Al14.8Co21.3Cr21.3Fe21.3Ni21.3,CMA,822.0,903.0,1319.0,NAN,NAN
Al14.29Co14.29Cr14.29Cu14.29Fe14.29Mn14.29Ni14.29,CMA,805.0,842.0,1254.0,NAN,NAN
Al16.7Cr20.8Fe31.3Mn20.8Ni10.4,CMA,797.0,840.0,1264.0,NAN,NAN
Al14.9Co21.3Cr21.3Fe21.3Ni21.3,CMA,822.0,903.0,1319.0,NAN,NAN
Al15.97Co16.81Cr16.81Fe16.81Mn16.81Ni16.81,CMA,797.0,833.0,1253.0,NAN,NAN
Al16.67Cr16.67Cr16.67Fe16.67Fe16.67Ni16.67,CMA,811.0,852.0,1260.0,NAN,NAN
Al14.3Co42.9Cu14.3Fe14.3Ni14.3,CMA,792.0,884.0,1340.0,NAN,NAN
Al13.3Co13.3Cr13.3Cu6.7Fe13.3Ni40,CMA,820.0,925.0,1352.0,NAN,NAN
Al16.7Co16.7Cr33.3Fe16.7Ni16.7,CMA,814.0,856.0,1262.0,NAN,NAN
Al15.79Co21.05Cr21.05Fe21.05Ni21.05,CMA,809.0,861.0,1277.0,NAN,NAN
Al13.8Co17.2Cr17.2Cu17.2Fe17.2Ni17.2,CMA,812.0,880.0,1301.0,NAN,NAN
Al15Co25Fe25Ni25Cr10,CMA,820.0,905.0,1324.0,NAN,NAN
Al15.4Co15.4Cr15.4Cu7.7Fe30.8Ni15.4,CMA,808.0,856.0,1270.0,NAN,NAN
Al15.1Co18.9Cr18.9Fe18.9Ni18.9Ti9.4,CMA,798.0,830.0,1248.0,NAN,NAN
Al10.2Co20.4Cr20.4Fe20.4Mo8.2Ni20.4,CMA,905.0,1111.0,1473.0,NAN,NAN
Al16.7Co16.7Cr16.7Fe16.7Ni16.7V16.7,CMA,810.0,845.0,1252.0,NAN,NAN
Al16.67Cr16.67Mn16.67Fe16.67Ni16.67Ti16.67,CMA,784.0,845.0,1293.0,NAN,NAN
Al14.3Co14.3Cr14.3Cu7.1Fe14.3Ni35.7,CMA,820.0,927.0,1357.0,NAN,NAN
Al14.29Co14.29Cr14.29Cu14.29Fe14.29Ni14.29V14.29,CMA,776.0,820.0,1268.0,NAN,NAN
Al15.38Co30.77Cu15.38Mn7.69Fe15.38Ni15.38,CMA,789.0,875.0,1330.0,NAN,NAN
Al13.79Cr17.24Cu17.24Fe17.24Ni34.48,CMA,809.0,876.0,1300.0,NAN,NAN
Al16.7Co20.8Cr20.8Fe20.8Ni20.8,CMA,802.0,849.0,1270.0,NAN,NAN
Al13.8Cr17.2Cu17.2Fe17.2Ni34.5,CMA,809.0,876.0,1300.0,NAN,NAN
Al16.6Co20.8Cr20.8Fe20.8Ni20.8,CMA,802.0,849.0,1270.0,NAN,NAN
Al15.38Co15.38Cr15.38Fe15.38Ni15.38Ti23.08,CMA,783.0,837.0,1282.0,NAN,NAN
Al15.4Co30.8Cr15.4Cu7.7Fe15.4Ni15.4,CMA,812.0,877.0,1296.0,NAN,NAN
Al16.7Co16.7Cr25.0Cu8.3Fe16.7Ni16.7,CMA,796.0,836.0,1260.0,NAN,NAN
Al17.50Co7.50Cr25Fe25Ni25,CMA,802.0,849.0,1270.0,NAN,NAN
Al14.9Cr21.3Cu21.3Fe21.3Ni21.3,CMA,804.0,844.0,1259.0,NAN,NAN
Al18.2Co9.1Cr9.1Fe9.1Mn18.2Ni18.2V18.2,CMA,774.0,819.0,1270.0,NAN,NAN
Al17.2Co17.2Cr17.2Fe17.2Ni17.2V13.8,CMA,796.0,836.0,1260.0,NAN,NAN
Al16.7Cr16.7Cu16.7Fe16.7Mn16.7Ni16.7,CMA,793.0,832.0,1260.0,NAN,NAN
Al15.4Co15.4Cr15.4Cu7.7Fe15.4Ni30.8,CMA,813.0,878.0,1296.0,NAN,NAN
Al16.7Co16.7Cr16.7Cu8.3Fe25.0Ni16.7,CMA,807.0,853.0,1269.0,NAN,NAN
Al14.29Co14.29Cr14.29Cu14.29Fe14.29Ni14.29Ti14.29,CMA,776.0,916.0,1262.0,NAN,NAN
Al16.67Co20.83Cr20.83Cu20.83Fe20.83,CMA,830.0,797.0,1250.0,NAN,NAN
Al16.4Co16.4Cr16.4Fe16.4Ni34.4,CMA,811.0,891.0,1318.0,NAN,NAN
Al16.7Co25.0Cr16.7Fe16.7Ni16.7Ti8.3,CMA,792.0,824.0,1248.0,NAN,NAN
Al16.67Co16.67Cr16.67Fe16.67Ni16.67Ti16.67,CMA,779.0,820.0,1263.0,NAN,NAN
Al16.67Cr16.67Cu16.67Fe16.67Fe16.67Ti16.67,CMA,777.0,834.0,1287.0,NAN,NAN
Al16.7Co25.0Cr16.7Cu8.3Fe16.7Ni16.7,CMA,807.0,854.0,1269.0,NAN,NAN
Al20Co16Cr16Fe16Mn16Ni16,CMA,796.0,835.0,1259.0,NAN,NAN
Al20Ti10V10Cr10Mn10Fe10Co10Ni10Cu10,CMA,788.0,850.0,1294.0,NAN,NAN
Al18.4Cr20.4Cu20.4Fe20.4Ni20.4,CMA,792.0,827.0,1253.0,NAN,NAN
Al16.67Co16.67Cr16.67Cu16.67Ni16.67Ni16.67,CMA,804.0,863.0,1288.0,NAN,NAN
Al16.67Co16.67Cu16.67Fe16.67Ni16.67V16.67,CMA,785.0,833.0,1273.0,NAN,NAN
Al16.67Co16.67Cr16.67Cu16.67Ni16.67Ti16.67,CMA,781.0,835.0,1282.0,NAN,NAN
Al16.1Co16.1Cr16.1Cu16.1Fe16.1Ni16.1Mo3.2,CMA,800.0,843.0,1264.0,NAN,NAN
Al23.5Cr23.5Fe23.5Mn23.5Ti5.9,CMA,787.0,841.0,1282.0,NAN,NAN
Al15.38Co15.38Cr15.38Fe30.77Mo7.69Ni15.38,CMA,844.0,972.0,1381.0,NAN,NAN
Al10Co20Cr20Fe20Mo10Ni20,CMA,903.0,1110.0,1475.0,NAN,NAN
Al15Co25Fe25Ni25Ti10,CMA,778.0,820.0,1264.0,NAN,NAN
Al10Co20Cr20Fe20Mo10Ni20,CMA,903.0,1110.0,1475.0,NAN,NAN
Al17.95Co20.51Cr20.51Fe20.51Ni20.51,CMA,800.0,846.0,1270.0,NAN,NAN
Al18Co20.5Cr20.5Fe20.5Ni20.5,CMA,800.0,846.0,1270.0,NAN,NAN
Al18Cr21Fe20Co20Ni21,CMA,800.0,846.0,1270.0,NAN,NAN
Al18.2Co18.2Cr18.2Fe18.2Ni18.2V9.1,CMA,797.0,841.0,1266.0,NAN,NAN
Al16.1Co16.1Cr16.1Cu16.1Fe16.1Ni19.4,CMA,801.0,843.0,1263.0,NAN,NAN
Al16.7Co16.7Cr16.7Cu8.3Fe16.7Ni25,CMA,808.0,857.0,1273.0,NAN,NAN
Al18.4Co20.4Cr20.4Fe20.4Ni20.4,CMA,799.0,845.0,1270.0,NAN,NAN
Al16.7Co33.3Cu16.7Fe16.7Ni16.7,CMA,791.0,879.0,1333.0,NAN,NAN
Al16.67Co16.67Cr16.67Cu16.67Fe16.67Ni16.67,CMA,801.0,843.0,1263.0,NAN,NAN
Al16.7Co16.7Cr16.7Cu16.7Fe16.7Ni16.7,CMA,801.0,843.0,1263.0,NAN,NAN
Al16.7Cr20.8Cu20.8Fe20.8Ni20.8,CMA,797.0,830.0,1250.0,NAN,NAN
Al17.5Co25.0Fe25.0Ni25.0Cr7.5,CMA,808.0,862.0,1280.0,NAN,NAN
Al18.2Co18.2Cr18.2Cu9.1Fe18.2Ni18.2,CMA,795.0,834.0,1259.0,NAN,NAN
Al18.18Co18.18Cr18.18Fe18.18Ni18.18Ti9.09,CMA,792.0,825.0,1249.0,NAN,NAN
Al20Cr20Fe20Mn20Ni20,CMA,796.0,839.0,1264.0,NAN,NAN
Al16.7Cr16.7Cu16.7Fe16.7Ni33.3,CMA,804.0,846.0,1263.0,NAN,NAN
Al16.67Cr16.67Cu16.67Fe16.67Ni16.67Ti16.67,CMA,777.0,830.0,1282.0,NAN,NAN
Al16.67Cr16.67Cu16.67Fe16.67Ni33.33,CMA,804.0,846.0,1263.0,NAN,NAN
Al19.2Co19.2Cr19.2Fe19.2Ni19.2V3.8,CMA,795.0,832.0,1256.0,NAN,NAN
Al20Co10Cr10Fe10Mn20Ni20V10,CMA,775.0,818.0,1267.0,NAN,NAN
Al18.2Co18.2Cr18.2Cu18.2Fe18.2Ni9.1,CMA,795.0,829.0,1250.0,NAN,NAN
Al20Co20Cr20Fe20Ni20,CMA,794.0,832.0,1258.0,NAN,NAN
Al19.23Cr19.23Cu19.23Fe19.23Ni23.08,CMA,789.0,823.0,1251.0,NAN,NAN
Al19.2Cr19.2Cu19.2Fe19.2Ni23.1,CMA,789.0,823.0,1251.0,NAN,NAN
Al20Co20Cr20Cu10Fe10Ni20,CMA,792.0,826.0,1250.0,NAN,NAN
Al20Co20Cr20Fe20Ni20,CMA,794.0,832.0,1258.0,NAN,NAN
Al18.2Co18.2Cr18.2Cu18.2Fe9.1Ni18.2,CMA,803.0,836.0,1250.0,NAN,NAN
Al19.61Co19.61Cr19.61Fe19.61Nb1.96Ni19.61,CMA,796.0,840.0,1266.0,NAN,NAN
Al18.5Cr18.5Cu18.5Fe18.5Ni25.9,CMA,791.0,825.0,1252.0,NAN,NAN
Al19.6Co19.6Cr19.6Fe19.6Nb2.0Ni19.6,CMA,796.0,840.0,1266.0,NAN,NAN
Al19.61Co19.61Cr19.61Fe19.61Mo1.96Ni19.61,CMA,798.0,842.0,1266.0,NAN,NAN
Al18.2Co18.2Cr9.1Cu18.2Fe18.2Ni18.2,CMA,787.0,827.0,1260.0,NAN,NAN
Al18.2Co27.3Cu18.2Fe18.2Ni18.2,CMA,796.0,859.0,1296.0,NAN,NAN
Al19.6Co19.6Cr19.6Fe19.6Mo2.0Ni19.6,CMA,798.0,842.0,1266.0,NAN,NAN
Al20Co20Cr20Cu20Fe20,CMA,791.0,826.0,1253.0,NAN,NAN
Al20Co10Cr20Cu10Fe20Ni20,CMA,794.0,827.0,1250.0,NAN,NAN
Al20Co20Fe20Mn20Ni20,CMA,773.0,809.0,1255.0,NAN,NAN
Al20Cr20Cu20Fe20Ni20,CMA,785.0,820.0,1253.0,NAN,NAN
Al20Cr20Cu20Fe20Ni20,CMA,785.0,820.0,1253.0,NAN,NAN
Al15.4Co15.4Cr30.8Fe15.4Mo7.7Ni15.4,CMA,869.0,999.0,1380.0,NAN,NAN
Al20Co25Fe25Ni25Cr5,CMA,797.0,838.0,1263.0,NAN,NAN
Al23.1Cr19.2Fe28.8Mn19.2Ni9.6,CMA,793.0,848.0,1283.0,NAN,NAN
Al16.67Co16.67Cu16.67Fe16.67Ni16.67Ti16.67,CMA,790.0,845.0,1284.0,NAN,NAN
Al20.83Cr20.83Cu20.83Fe20.83Ni16.67,CMA,776.0,808.0,1249.0,NAN,NAN
Al19.05Co19.05Cr19.05Fe19.05Nb4.76Ni19.05,CMA,796.0,835.0,1259.0,NAN,NAN
Al27.3Cr18.2Fe18.2Mn18.2Ti18.2,CMA,762.0,820.0,1291.0,NAN,NAN
Al19.4Cr16.1Cu16.1Fe16.1Ni32.3,CMA,782.0,811.0,1245.0,NAN,NAN
Al19.2Co19.2Cr19.2Fe19.2Mo3.8Ni19.2,CMA,804.0,848.0,1267.0,NAN,NAN
Al19.23Co19.23Cr19.23Fe19.23Mo3.85Ni19.23,CMA,804.0,848.0,1267.0,NAN,NAN
Al19.99Co26.67Fe26.67Ni26.67,CMA,789.0,831.0,1264.0,NAN,NAN
Al20.0Co26.7Fe26.7Ni26.7,CMA,789.0,831.0,1264.0,NAN,NAN
Al20.63Co15.87Cr15.87Cu15.87Fe15.87Ni15.87,CMA,773.0,803.0,1247.0,NAN,NAN
Al20.6Co15.9Cr15.9Cu15.9Fe15.9Ni15.9,CMA,773.0,803.0,1247.0,NAN,NAN
Al22.2Co22.2Cr22.2Cu11.1Fe22.2,CMA,793.0,825.0,1249.0,NAN,NAN
Al16.67Co16.67Cr16.67Fe25Mo8.34Ni16.67,CMA,842.0,969.0,1381.0,NAN,NAN
Al20Co20Cu20Ni20Mn20,CMA,791.0,844.0,1281.0,NAN,NAN
Al20Co20Cr20Cu20Ni20,CMA,787.0,818.0,1247.0,NAN,NAN
Al20Co20Fe20Ni20Ti20,CMA,792.0,866.0,1311.0,NAN,NAN
Al23.1Co15.4Cr15.4Fe15.4Ni15.4Ti15.4,CMA,778.0,837.0,1291.0,NAN,NAN
Al23.08Co15.38Cr15.38Fe15.38Ni15.38Ti15.38,CMA,778.0,837.0,1291.0,NAN,NAN
Al16.67Co25Cr16.67Fe16.67Mo8.33Ni16.67,CMA,842.0,966.0,1377.0,NAN,NAN
Al20.6Cr15.9Cu15.9Fe15.9Ni31.8,CMA,774.0,809.0,1255.0,NAN,NAN
Al19.35Cr16.13Cu16.13Ni16.13Ni32.26,CMA,788.0,826.0,1258.0,NAN,NAN
Al23.1Co19.2Cr19.2Fe19.2Ni19.2,CMA,794.0,828.0,1251.0,NAN,NAN
Al23.0Co14.8Cr23.0Cu8.2Fe14.8Ni16.4,CMA,793.0,825.0,1249.0,NAN,NAN
Al21.74Cr21.74Cu21.74Fe21.74Ni13.04,CMA,774.0,811.0,1257.0,NAN,NAN
Al18.9Co18.9Cr18.9Fe18.9Mo5.7Ni18.9,CMA,805.0,876.0,1305.0,NAN,NAN
Al16.7Co16.7Cr25.0Fe16.7Mo8.3Ni16.7,CMA,849.0,928.0,1311.0,NAN,NAN
Al20Co20Cu20Fe20Ni20,CMA,800.0,846.0,1269.0,NAN,NAN
Al22.6Co19.3Cr19.3Fe19.3Ni19.3,CMA,795.0,827.0,1249.0,NAN,NAN
Al22.2Cr22.2Cu11.1Fe22.2Ni22.2,CMA,793.0,825.0,1249.0,NAN,NAN
Al19.23Co19.23Cr19.23Fe19.23Ni19.23Si3.85,CMA,796.0,824.0,1243.0,NAN,NAN
Al23.2Co19.2Cr19.2Fe19.2Ni19.2,CMA,794.0,827.0,1251.0,NAN,NAN
Al22.2Co22.2Cr22.2Cu11.1Ni22.2,CMA,792.0,826.0,1251.0,NAN,NAN
Al18.5Co 18.5Cr18.5Fe18.5Mo7.4Ni18.5,CMA,835.0,899.0,1292.0,NAN,NAN
Al23.81Co19.05Cr19.05Fe19.05Ni19.05,CMA,794.0,830.0,1256.0,NAN,NAN
Al22.5Co25.0Fe25.0Ni25.0Cr2.5,CMA,769.0,806.0,1257.0,NAN,NAN
Al18.18Co18.18Cr18.18Fe18.18Nb9.09Ni18.18,CMA,813.0,849.0,1252.0,NAN,NAN
Al25Cr25Fe25Ni25,CMA,794.0,835.0,1263.0,NAN,NAN
Al23.1Co15.4Cr15.4Cu15.4Fe15.4Ni15.4,CMA,773.0,815.0,1266.0,NAN,NAN
Al23.1Cr19.2Cu19.2Fe19.2Ni19.2,CMA,772.0,812.0,1262.0,NAN,NAN
Al23.08Co15.38Cr15.38Cu15.38Fe15.38Ni15.38,CMA,773.0,815.0,1266.0,NAN,NAN
Al15.38Co15.38Cr15.38Cu15.38Ni15.38Ti15.38Y7.69,CMA,779.0,861.0,1327.0,NAN,NAN
Al22.2Co22.2Cu11.1Fe22.2Ni22.2,CMA,791.0,833.0,1287.0,NAN,NAN
Al27.3Cr18.2Fe27.3Mn18.2Ni9.1,CMA,785.0,842.0,1287.0,NAN,NAN
Al23.1Cr15.4Cu15.4Fe15.4Ni30.8,CMA,773.0,816.0,1267.0,NAN,NAN
Al18.52Co18.52Cr18.52Fe18.52Ni18.52Si7.41,CMA,796.0,837.0,1262.0,NAN,NAN
Al24.53Co18.87Cr18.87Cu18.87Fe18.87,CMA,773.0,816.0,1268.0,NAN,NAN
Al33.3Cr16.7Fe16.7Mn16.7Ti16.7,CMA,760.0,816.0,1288.0,NAN,NAN
Al28.57Co14.29Cr14.29Fe14.29Ni14.29Ti14.29,CMA,779.0,841.0,1295.0,NAN,NAN
Al23.81Cr23.81Fe23.81Ni23.81Mo4.76,CMA,795.0,837.0,1263.0,NAN,NAN
Al25.0Co16.7Cr16.7Cu8.3Fe16.7Ni16.7,CMA,774.0,814.0,1261.0,NAN,NAN
Al23.8Cr23.8Fe23.8Mo4.8Ni23.8,CMA,795.0,837.0,1263.0,NAN,NAN
Al17.4Co17.4Cr17.4Fe17.4Nb13.0Ni17.4,CMA,808.0,839.0,1247.0,NAN,NAN
Al16.7Co16.7Cu16.7Fe16.7Ni16.7Zr16.7,CMA,795.0,890.0,1344.0,NAN,NAN
Al26.67Cr26.67Cu26.67Fe20,CMA,772.0,836.0,1299.0,NAN,NAN
Al20Co20Cr10Fe20Mo10Ni20,CMA,809.0,866.0,1283.0,NAN,NAN
Al27.2Co18.2Cr18.2Fe18.2Ni18.2,CMA,783.0,823.0,1261.0,NAN,NAN
Al25Co25Fe25Ni25,CMA,779.0,814.0,1254.0,NAN,NAN
Al14.71Co14.71Cr14.71Cu14.71Ni14.71Ti14.71Y11.76,CMA,771.0,876.0,1364.0,NAN,NAN
Al17.86Co17.86Cr17.86Fe17.86Ni17.86Si10.71,CMA,798.0,855.0,1286.0,NAN,NAN
Al27.27Co18.18Cr18.18Fe18.18Ni18.18,CMA,782.0,822.0,1261.0,NAN,NAN
Al19.61Co19.61Cr19.61Fe11.77Mo9.81Ni19.61,CMA,827.0,875.0,1269.0,NAN,NAN
Al20Co10Cr20Fe20Mo10Ni20,CMA,820.0,874.0,1279.0,NAN,NAN
Al23.8Co4.8Cu23.8Fe23.8Ni23.8,CMA,786.0,839.0,1280.0,NAN,NAN
Al27.27Co18.18Cr18.18Cu18.18Fe18.18,CMA,771.0,821.0,1277.0,NAN,NAN
Al20Co20Cr20Fe10Mo10Ni20,CMA,827.0,876.0,1271.0,NAN,NAN
Al26.47Co14.71Cr14.71Cu14.71Fe14.71Ni14.71,CMA,777.0,821.0,1268.0,NAN,NAN
Al26.5Co14.7Cr14.7Cu14.7Fe14.7Ni14.7,CMA,777.0,824.0,1274.0,NAN,NAN
Al28.57Co14.29Cr14.29Fe14.29Fe14.29Ni14.29,CMA,775.0,834.0,1291.0,NAN,NAN
Al14.29Co14.29Cr14.29Cu14.29Ni14.29Ti14.29Y14.29,CMA,737.0,744.0,1188.0,NAN,NAN
Al27.3Cr18.2Cu18.2Fe18.2Ni18.2,CMA,773.0,824.0,1280.0,NAN,NAN
Al22.22Co22.22Cr22.22Fe22.22Mo11.11,CMA,806.0,837.0,1247.0,NAN,NAN
Al17.24Co17.24Cr17.24Fe17.24Ni17.24Si13.79,CMA,798.0,851.0,1280.0,NAN,NAN
Al25Cu25Fe25Ni25,CMA,787.0,853.0,1300.0,NAN,NAN
Al38.1Cr19.1Fe19.1Mn19.1Ti4.8,CMA,759.0,818.0,1293.0,NAN,NAN
Al22.2Co22.2Fe22.2Mo11.1Ni22.2,CMA,810.0,866.0,1283.0,NAN,NAN
Al28.57Co14.29Cr14.29Cu14.29Fe14.29Ni14.29,CMA,776.0,832.0,1286.0,NAN,NAN
Al28.6Co14.3Cr14.3Cu14.3Fe14.3Ni14.3,CMA,776.0,832.0,1286.0,NAN,NAN
Al16.67Co16.67Cr16.67Fe16.67Ni16.67Si16.67,CMA,793.0,849.0,1284.0,NAN,NAN
Al22.22Cr22.22Fe22.22Ni22.22Mo11.11,CMA,806.0,837.0,1247.0,NAN,NAN
Al22.2Cr22.2Fe22.2Mo11.1Ni22.2,CMA,806.0,837.0,1247.0,NAN,NAN
Al31.2Co17.2Cr17.2Fe17.2Ni17.2,CMA,772.0,828.0,1288.0,NAN,NAN
Al25Co16.67Cr16.67Fe16.67Mo8.34Ni16.67,CMA,784.0,821.0,1256.0,NAN,NAN
Al28.6Cr14.3Cu14.3Fe14.3Ni28.6,CMA,776.0,832.0,1286.0,NAN,NAN
Al31.25Li15.63Mg31.25Sc6.25Zn15.63,CMA,563.0,602.0,1121.0,NAN,NAN
Al30.8Co15.4Cr15.4Cu7.7Fe15.4Ni15.4,CMA,778.0,845.0,1302.0,NAN,NAN
Al31.03Co17.24Cr17.24Cu17.24Fe17.24,CMA,782.0,844.0,1294.0,NAN,NAN
Al55.2Cr13.8Fe13.8Mn13.8Ti3.5,CMA,308.0,471.0,787.0,NAN,NAN
Al48.0Cr16.0Fe16.0Mn16.0Ti4.0,CMA,307.0,462.0,796.0,NAN,NAN
Al33.3Co16.7Cr16.7Fe16.7Ni16.7,CMA,772.0,931.0,1292.0,NAN,NAN
Al31.0Cr17.2Cu17.2Fe17.2Ni17.2,CMA,782.0,843.0,1293.0,NAN,NAN
Al33.33Co16.67Cr16.67Fe16.67Ni16.67,CMA,772.0,831.0,1292.0,NAN,NAN
Al31.5Co13.7Cr13.7Cu13.7Fe13.7Ni13.7,CMA,783.0,855.0,1310.0,NAN,NAN
Al31.51Co13.70Cr13.70Cu13.70Fe13.70Ni13.70,CMA,783.0,855.0,1310.0,NAN,NAN
Al35.5Cr16.1Cu16.1Fe16.1Ni16.1,CMA,782.0,845.0,1297.0,NAN,NAN
Al34.2Co16.5Cr16.5Fe16.5Ni16.5,CMA,773.0,833.0,1292.0,NAN,NAN
Al33.33Co16.67Cr16.67Cu16.67Fe16.67,CMA,784.0,851.0,1304.0,NAN,NAN
Al40.0Ti7.5Co7.5Cr7.5Fe7.5Ni7.5Cu7.5V7.5Mn7.5,CMA,726.0,746.0,1167.0,NAN,NAN
Al33.3Cr16.7Cu16.7Fe16.7Ni16.7,CMA,784.0,851.0,1304.0,NAN,NAN
Al33.3Co13.3Cr13.3Cu13.3Fe13.3Ni13.3,CMA,785.0,852.0,1301.0,NAN,NAN
Al33.33Co13.33Cr13.33Cu13.33Fe13.33Ni13.33,CMA,785.0,852.0,1301.0,NAN,NAN
Al15.38C23.08Co15.38Cr15.38Fe15.38Ni15.38,CMA,794.0,877.0,1326.0,NAN,NAN
Al20.83Cr20.83Fe20.83Ni20.83Mo16.67,CMA,866.0,999.0,1385.0,NAN,NAN
Al20.8Cr20.8Fe20.8Mo16.7Ni20.8,CMA,866.0,999.0,1385.0,NAN,NAN
Al16.67Co16.67Mo16.67Cu16.67Ti16.67Ni16.67,CMA,812.0,879.0,1299.0,NAN,NAN
Al16.67Co16.67Cu16.67Fe16.67Ni16.67Si16.67,CMA,781.0,849.0,1304.0,NAN,NAN
Al20Co20Cu20Fe20Nb20,CMA,815.0,904.0,1332.0,NAN,NAN
Al36.51Co15.87Cr15.87Cu15.87Fe15.87,CMA,779.0,841.0,1297.0,NAN,NAN
Al38.46Co15.38Cr15.38Fe15.38Ni15.38,CMA,776.0,840.0,1298.0,NAN,NAN
Al20Mn20V20Ti20Zr20,CMA,651.0,713.0,1096.0,NAN,NAN
Al20Cr20Mn20Nb20V20,CMA,846.0,927.0,1315.0,NAN,NAN
Al35.90Co12.82Cr12.82Cu12.82Fe12.82Ni12.82,CMA,783.0,849.0,1302.0,NAN,NAN
Al38.46Co15.38Cr15.38Cu15.38Fe15.38,CMA,778.0,848.0,1310.0,NAN,NAN
Al30.77Co15.38Cr15.38Fe15.38Mo7.69Ni15.38,CMA,789.0,832.0,1266.0,NAN,NAN
Al37.5Co12.5Cr12.5Cu12.5Fe12.5Ni12.5,CMA,782.0,853.0,1310.0,NAN,NAN
Al20Cr20Nb20V20V20,CMA,867.0,975.0,1349.0,NAN,NAN
Al42.86Co14.29Cr14.29Fe14.29Ni14.29,CMA,776.0,838.0,1297.0,NAN,NAN
Al38.5Cr15.4Cu 15.4Fe15.4Ni15.4,CMA,779.0,845.0,1300.0,NAN,NAN
Al31.25Cu6.25Li15.63Mg31.25Zn15.63,CMA,568.0,604.0,1129.0,NAN,NAN
Al41.18Co14.71Cr14.71Cu14.71Fe14.71,CMA,779.0,865.0,1333.0,NAN,NAN
Al20.0Cr20.0Nb20.0Ti20.0V20.0,CMA,839.0,864.0,1236.0,NAN,NAN
Al37.5Cr12.5Cu12.5Fe12.5Ni25.0,CMA,782.0,856.0,1313.0,NAN,NAN
Al42.86Co14.29Cr14.29Cu14.29Fe14.29,CMA,287.0,461.0,747.0,NAN,NAN
Al16.67C16.67Co16.67Cr16.67Fe16.67Ni16.67,CMA,795.0,880.0,1328.0,NAN,NAN
Al20Ti20Cu20Y20Mn20,CMA,658.0,732.0,1079.0,NAN,NAN
Al20Cr20Fe20Ni20Mo20,CMA,881.0,1060.0,1444.0,NAN,NAN
Al20Li20Cu10Sc20Ti30,CMA,346.0,464.0,894.0,NAN,NAN
Al20Cr20Ti20Si20Zr20,CMA,613.0,683.0,1077.0,NAN,NAN
Al8.06Nb16.13Cr16.13Cu16.13Ti24.19V3.23Zr16.13,CMA,815.0,864.0,1272.0,NAN,NAN
Al22.2Cr11.1Nb22.2Ti22.2V22.2,CMA,803.0,813.0,1185.0,NAN,NAN
Al20Cr20Mo20Si20Ti20,CMA,848.0,945.0,1337.0,NAN,NAN
Al25Nb25Ti25V25,CMA,805.0,807.0,1203.0,NAN,NAN
Al20Li20Mg10Zn20Ti30,CMA,397.0,495.0,961.0,NAN,NAN
Al21.28Cu10.63Li21.28Ti21.28Mg21.28Sn4.27,CMA,418.0,471.0,1066.0,NAN,NAN
Al16.67Fe16.67Nb16.67Ti16.67Ti16.67Zr16.67,CMA,679.0,712.0,1144.0,NAN,NAN
Al20Cu20Ni20Ti20Sn20,CMA,320.0,461.0,834.0,NAN,NAN
Al6Nb20Ti16Ti28V4Zr26,CMA,740.0,758.0,1229.0,NAN,NAN
Al11.1Nb22.2Ti22.2V22.2Zr22.2,CMA,809.0,821.0,1217.0,NAN,NAN
Al5.88Mo23.53Nb23.53Ti23.53V23.53,CMA,875.0,1047.0,1437.0,NAN,NAN
Al20Cr20Nb20Ti20Zr20,CMA,669.0,713.0,1127.0,NAN,NAN
Al20Nb20Ti20V20Zr20,CMA,758.0,770.0,1219.0,NAN,NAN
Al27.3Nb18.2Ti18.2V18.2Zr18.2,CMA,746.0,747.0,1199.0,NAN,NAN
Al11.11Mo22.22Nb22.22Ti22.22V22.22,CMA,863.0,977.0,1358.0,NAN,NAN
Al15.79Mo21.05Nb21.05V21.05V21.05,CMA,950.0,1135.0,1433.0,NAN,NAN
Al20Cr20Mo20Nb20Ti20,CMA,849.0,952.0,1346.0,NAN,NAN
Al20Cr20Mo20Nb20Ti20,CMA,849.0,952.0,1346.0,NAN,NAN
Al6Nb20Ta16Ti28V4Zr26,CMA,812.0,854.0,1262.0,NAN,NAN
Al25.0Cr25.0Mo25.0Nb25.0,CMA,867.0,1021.0,1412.0,NAN,NAN
Al25.0Mo25.0Nb25.0Ti25.0,CMA,846.0,943.0,1338.0,NAN,NAN
Al20.0Mo10.0Nb20.0Ta10.0Ti20.0Zr20.0,CMA,828.0,894.0,1296.0,NAN,NAN
Al20Cr20Ti20Nb20Ta20,CMA,879.0,992.0,1354.0,NAN,NAN
Al11.11Nb22.22Ta22.22Ti22.22V22.22,CMA,820.0,821.0,1198.0,NAN,NAN
Al5.66Hf18.87Nb18.87Ta18.87Ti18.87Zr18.87,CMA,816.0,845.0,1243.0,NAN,NAN
Al9.09Hf18.18Nb18.18Ta18.18Ti18.18Zr18.18,CMA,826.0,867.0,1260.0,NAN,NAN
Al13.04Hf17.39Nb17.39Ta17.39Ti17.39Zr17.39,CMA,826.0,887.0,1290.0,NAN,NAN
Al13.0Hf17.4Nb17.4Ta17.4Ti17.4Zr17.4,CMA,826.0,887.0,1290.0,NAN,NAN
Al25.0Hf25.0Nb25.0Ti25.0,CMA,793.0,888.0,1344.0,NAN,NAN
Al10Hf15Ta25Ti25Zr25,CMA,803.0,846.0,1264.0,NAN,NAN
Al25.0Hf25.0Ta25.0Ti25.0,CMA,817.0,863.0,1267.0,NAN,NAN
Al25.0Nb25.0Ta25.0Ti25.0,CMA,822.0,835.0,1219.0,NAN,NAN
Al5.88Nb23.53Ta23.53Ti23.53V23.53,CMA,853.0,882.0,1240.0,NAN,NAN
Al10.0Nb20.0Ta16.0Ti30.0V4.0Zr20.0,CMA,806.0,848.0,1262.0,NAN,NAN
Al20.0Nb30.0Ta10.0Ti30.0Zr10.0,CMA,814.0,857.0,1265.0,NAN,NAN
Al8.0Hf12.0Nb20.0Ta20.0Ti20.0Zr20.0,CMA,812.0,845.0,1248.0,NAN,NAN
Ag38.4Mg30.8Ca30.8,MMG,394.0,426.0,805.0,NAN,0.5
Ag38.4Mg38.4Ca23.2,MMG,391.0,425.0,796.0,NAN,1.1
Ag46.2Ca38.4Mg15.3,MMG,407.0,439.0,809.0,NAN,0.3
Ag46.2Ca30.7Mg23.1,MMG,399.0,426.0,765.0,NAN,0.7
Ag46.2Mg30.7Ca23.1,MMG,393.0,427.0,880.0,NAN,0.5
Ag53.8Mg23.1Ca23.1,MMG,451.0,488.0,887.0,NAN,0.7
Ag53.8Ca30.8Mg15.4,MMG,444.0,498.0,812.0,NAN,0.8
Ag61.5Ca23.1Mg15.4,MMG,486.0,526.0,920.0,NAN,0.7
Ag61.5Mg23.1Ca15.4,MMG,440.0,485.0,919.0,NAN,0.5
Ag46.2Mg23.2Ca23Cu7.7,MMG,398.0,430.0,825.0,NAN,2
Ag50Mg11.5Ca30.8Cu7.7,MMG,452.0,487.0,809.0,NAN,1
Ag50Mg19.2Ca23.1Cu7.7,MMG,426.0,466.0,797.0,NAN,1.2
Ag53.8Mg7.7Ca30.5Cu7.7,MMG,428.0,488.0,843.0,NAN,0.3
Ag38.5Mg23Ca30.8Cu7.7,MMG,384.0,416.0,854.0,NAN,2
Ag30.8Mg30.8Ca30.8Cu7.7,MMG,407.0,427.0,809.0,NAN,2
Ag38.5Mg30.8Ca23.1Cu7.7,MMG,387.0,420.0,833.0,NAN,3
Ag38.5Mg38.5Ca15.4Cu7.7,MMG,405.0,436.0,842.0,NAN,0.5
Ag46.2Mg15.4Ca30.5Cu7.7,MMG,414.0,445.0,805.0,NAN,0.8
Ag53.8Mg23.1Ca15.4Cu7.7,MMG,407.0,463.0,877.0,NAN,0.5
Ag53.8Mg15.4Ca23.1Cu7.7,MMG,433.0,463.0,831.0,NAN,0.5
Ag30.8Mg23.1Ca30.8Cu15.4,MMG,413.0,432.0,803.0,NAN,2.5
Au55Cu25Si20,MMG,348.0,383.0,654.0,NAN,0.5
Au46Cu29Si20Ag5,MMG,395.0,420.0,664.0,NAN,NAN
Au46Ag5Cu29Si20,MMG,395.0,420.0,664.0,NAN,1
Au52Cu29.2Si16.5Pd2.3,MMG,393.0,427.0,651.0,NAN,NAN
Au52Pd2.3Cu29.2Si16.5,MMG,393.0,427.0,651.0,NAN,2
Au49Ag5.5Pd2.3Cu26.9Si16.3,MMG,401.0,459.0,644.0,160,5
Ca66.4Al33.6,MMG,527.0,534.0,841.0,NAN,1
Ca63Al32Cu5,MMG,512.0,523.0,831.0,NAN,2
Ca65Cu30Mg5,MMG,403.0,424.0,757.0,NAN,0.5
Ca60Al30Zn10,MMG,517.0,540.0,775.0,NAN,1.5
Ca60Al30Ag10,MMG,483.0,531.0,868.0,NAN,2
Ca60Al30Mg10,MMG,508.0,523.0,873.0,NAN,2
Ca55Mg25Cu20,MMG,398.0,428.0,668.0,NAN,8
Cu46Zr42Al7Y5,MMG,672.0,772.0,1113.0,40,10
Ca45Cu36Mg19,MMG,399.0,428.0,714.0,NAN,0.5
Ca40Cu35Mg25,MMG,399.0,436.0,680.0,NAN,4
Ca45Cu30Mg25,MMG,400.0,438.0,678.0,NAN,6
Ca40Mg30Cu30,MMG,395.0,430.0,694.0,NAN,0.5
Ca50Mg25Cu25,MMG,400.0,439.0,655.0,NAN,9
Ca50Mg30Cu20,MMG,402.0,439.0,731.0,NAN,2
Ca65Mg20Cu15,MMG,386.0,405.0,679.0,NAN,2
Ca70Mg20Cu10,MMG,356.0,385.0,702.0,NAN,0.5
Ca45Mg30Cu25,MMG,401.0,436.0,717.0,NAN,1
Ca60Mg25Cu15,MMG,390.0,416.0,676.0,NAN,2
Ca60Mg20Cu20,MMG,387.0,412.0,678.0,NAN,4
Ca65Mg25Cu10,MMG,405.0,429.0,691.0,NAN,0.5
Ca60Mg25Zn15,MMG,377.0,409.0,744.0,NAN,1
Ca65Mg25Zn10,MMG,387.0,405.0,759.0,NAN,0.5
Ca65Mg20Zn15,MMG,380.0,405.0,668.0,NAN,5
Ca65Zn25Mg10,MMG,377.0,412.0,659.0,NAN,2
Ca70Mg15Zn15,MMG,371.0,397.0,688.0,NAN,0.5
Ca55Mg25Zn20,MMG,375.0,418.0,751.0,NAN,1
Ca60Mg20Zn20,MMG,378.0,415.0,660.0,NAN,4
Ca65Mg15Zn20,MMG,377.0,410.0,630.0,NAN,6
Ca58Al32Mg10,MMG,513.0,539.0,873.0,NAN,1.5
Ca65Al20Mg15,MMG,463.0,491.0,776.0,NAN,1.5
Ca70Al15Mg15,MMG,420.0,460.0,771.0,NAN,1.5
Ca55Mg15Cu30,MMG,397.0,437.0,706.0,NAN,3
Ca50Cu30Mg20,MMG,401.0,442.0,690.0,NAN,8
Ca53Cu24Mg23,MMG,406.0,439.0,655.0,NAN,7
Ca54Cu28Mg18,MMG,399.0,442.0,691.0,NAN,1
Ca55Cu25Mg20,MMG,399.0,426.0,720.0,NAN,2
Ca55Cu35Mg10,MMG,397.0,422.0,770.0,NAN,0.5
Ca58Cu24Mg18,MMG,388.0,426.0,667.0,NAN,6
Ca60Cu20Mg20,MMG,387.0,412.0,678.0,NAN,4
Ca60Cu27Mg13,MMG,394.0,426.0,701.0,NAN,1
Ca65Cu20Mg15,MMG,383.0,409.0,682.0,NAN,4
Ca65Cu25Mg10,MMG,388.0,420.0,711.0,NAN,2
Ca70Cu20Mg10,MMG,385.0,407.0,713.0,NAN,1
Ca60Mg25Ni15,MMG,431.0,453.0,683.0,NAN,13
Ca55Zn25Mg20,MMG,383.0,428.0,702.0,NAN,2
Ca55Zn27Mg18,MMG,389.0,419.0,671.0,NAN,0.5
Ca55Zn30Mg15,MMG,387.0,419.0,696.0,NAN,0.5
Ca60Zn20Mg20,MMG,378.0,415.0,660.0,NAN,4
Ca60Zn25Mg15,MMG,379.0,427.0,650.0,NAN,6
Ca60Zn30Mg10,MMG,380.0,400.0,666.0,NAN,0.5
Ca65Zn20Mg15,MMG,375.0,410.0,630.0,NAN,6
Ca70Zn20Mg10,MMG,367.0,399.0,657.0,NAN,0.5
Ca70Mg10Zn20,MMG,367.0,399.0,657.0,NAN,0.5
Ca60Mg10Zn30,MMG,380.0,400.0,666.0,NAN,0.5
Ca55Mg15Zn30,MMG,387.0,419.0,696.0,NAN,0.5
Ca55Mg18Zn27,MMG,389.0,419.0,671.0,NAN,0.5
Ca55Mg10Cu35,MMG,397.0,422.0,770.0,NAN,0.5
Ca45Mg19Cu36,MMG,399.0,428.0,714.0,NAN,0.5
Ca70Mg10Cu20,MMG,385.0,407.0,713.0,NAN,1
Ca60Mg13Cu27,MMG,394.0,426.0,701.0,NAN,1
Ca60Mg15Cu25,MMG,396.0,428.0,687.0,NAN,1
Ca65Mg10Zn25,MMG,377.0,412.0,659.0,NAN,2
Ca55Mg20Zn25,MMG,383.0,428.0,702.0,NAN,2
Ca65Mg10Cu25,MMG,388.0,420.0,711.0,NAN,2
Ca30Mg25Cu45,MMG,387.0,430.0,798.0,NAN,2.5
Ca65Mg15Cu20,MMG,383.0,409.0,682.0,NAN,4
Ca40Mg25Cu35,MMG,399.0,436.0,680.0,NAN,4
Ca53Mg23Cu24,MMG,406.0,439.0,655.0,NAN,7
Ca60Mg15Zn25,MMG,379.0,427.0,650.0,NAN,6
Ca58Mg18Cu24,MMG,388.0,426.0,667.0,NAN,6
Ca50Mg20Cu30,MMG,401.0,442.0,690.0,NAN,8
Ca55Mg20Cu25,MMG,399.0,426.0,720.0,NAN,2
Ca45Mg25Cu30,MMG,400.0,438.0,678.0,NAN,6
Ca47.5Mg19.1Zn6.8Cu26.6,MMG,397.0,438.0,682.0,NAN,NAN
Ca50Mg22.5Cu27.5,MMG,400.0,442.0,663.0,NAN,10
Ca60Mg17.5Zn22.5,MMG,383.0,421.0,650.0,NAN,10
Ca47Mg19Zn7Cu27,MMG,393.0,440.0,676.0,NAN,6
Ca55Mg20Al19Zn6,MMG,448.0,484.0,745.0,NAN,1.5
Ca55Al20Mg18Zn7,MMG,447.0,491.0,822.0,NAN,1
Ca60Mg18Al15Zn7,MMG,431.0,485.0,748.0,NAN,2.5
Ca47.5Cu30Mg22.5,MMG,399.0,440.0,673.0,NAN,10
Ca47.5Mg22.5Cu30,MMG,399.0,440.0,673.0,NAN,6
Ca50Cu27.5Mg22.5,MMG,400.0,442.0,663.0,NAN,10
Ca60Zn22.5Mg17.5,MMG,378.0,428.0,650.0,NAN,10
Ca62.5Zn20Mg17.5,MMG,375.0,412.0,640.0,NAN,10
Ca47Cu27Mg19Zn7,MMG,393.0,440.0,676.0,NAN,6
Ca55Mg18Al20Zn7,MMG,447.0,491.0,822.0,NAN,NAN
Ca60Cu20Al11Mg9,MMG,401.0,450.0,757.0,NAN,2
Ca50Cu25Mg20Zn5,MMG,399.0,441.0,654.0,NAN,10
Ca50Mg25Cu20Zn5,MMG,393.0,435.0,663.0,NAN,8
Ca50Mg15Zn10Cu25,MMG,395.0,434.0,678.0,NAN,10
Ca60Mg20Al10Zn10,MMG,403.0,449.0,746.0,NAN,6
Ca50Mg25Zn15Cu10,MMG,383.0,430.0,723.0,NAN,8
Ca55Mg20Al15Zn10,MMG,421.0,477.0,806.0,NAN,2
Ca60Mg20Al10Cu10,MMG,408.0,442.0,817.0,NAN,2
Ca60Cu15Mg15Al10,MMG,397.0,430.0,810.0,NAN,2
Ca50Cu20Mg20Al10,MMG,411.0,441.0,731.0,NAN,1
Ca50Cu25Mg15Zn10,MMG,395.0,434.0,678.0,NAN,10
Ca50Mg25Cu15Zn10,MMG,394.0,437.0,707.0,NAN,10
Ca55Cu23Mg11Zn11,MMG,379.0,430.0,717.0,NAN,1
Ca55Mg18Cu16Zn11,MMG,373.0,439.0,636.0,NAN,10
Ca58Mg18Cu12Zn12,MMG,373.0,428.0,628.0,NAN,10
Ca60Mg15Zn15Al10,MMG,403.0,474.0,703.0,NAN,4
Ca55Mg20Zn15Al10,MMG,403.0,469.0,773.0,NAN,3.5
Ca55Mg18Zn16Cu11,MMG,384.0,437.0,625.0,NAN,10
Ca50Cu25Zn15Mg10,MMG,395.0,427.0,702.0,NAN,2
Ca48Zn20Al19Mg13,MMG,436.0,487.0,813.0,NAN,0.5
Ca33.3Cu33.3Mg33.3,MMG,391.0,406.0,731.0,NAN,3
Ca36.4Cu36.4Mg27.2,MMG,383.0,412.0,706.0,NAN,8
Ca40.9Cu40.9Mg18.2,MMG,393.0,431.0,717.0,NAN,3
Ca62.5Mg17.5Zn20,MMG,375.0,412.0,640.0,NAN,10
Ca60Mg9Al11Cu20,MMG,401.0,450.0,755.0,NAN,NAN
Ca50Mg20Al10Cu20,MMG,411.0,441.0,731.0,NAN,NAN
Cu50Mg18.2Ca31.8,MMG,392.0,421.0,828.0,NAN,2
Ca50Mg20Zn5Cu25,MMG,399.0,441.0,654.0,NAN,10
Ca60Mg15Al10Zn15,MMG,403.0,474.0,703.0,NAN,NAN
Ca55Mg20Al10Zn15,MMG,403.0,469.0,774.0,NAN,NAN
Ca60Mg15Al10Cu15,MMG,397.0,430.0,689.0,NAN,NAN
Ca55Mg11Zn11Cu23,MMG,379.0,430.0,717.0,NAN,1
Ca50Mg10Zn15Cu25,MMG,395.0,427.0,702.0,NAN,2
Ca50Mg22.5Al5Cu22.5,MMG,416.2,456.2,762.0,NAN,3.5
Ca50Cu22.5Mg22.5Al5,MMG,416.0,456.0,762.0,NAN,3.5
Ca60Mg18Al10Cu6Zn6,MMG,407.0,449.0,803.0,NAN,5
Ca60Mg18Al15Cu4Zn3,MMG,417.0,468.0,776.0,NAN,2
Ca55Mg18Al15Cu6Zn6,MMG,409.0,450.0,854.0,NAN,2.5
Ca55Mg18Zn11Al10Cu6,MMG,401.0,444.0,835.0,NAN,3
Ca45Cu22.5Mg22.5Zn10,MMG,400.0,435.0,655.0,NAN,6
Ca55Mg18Cu11Zn11Al5,MMG,392.0,448.0,786.0,NAN,9
Ca65Li9.96Mg8.54Zn16.5,MMG,425.0,443.0,707.0,NAN,5
Ca42.5Cu21.5Mg21.5Zn15,MMG,401.0,435.0,658.0,NAN,4
Ca47.5Cu23.75Mg23.75Zn5,MMG,399.0,436.0,657.0,NAN,8
Ce60Al20Co20,MMG,424.0,468.0,798.0,NAN,1
Ce68Al10Cu20C2,MMG,352.0,406.0,723.0,NAN,2
Ce68Al10Cu20B2,MMG,346.0,393.0,731.0,NAN,2
Ce68Al10Cu20Si2,MMG,352.0,413.0,721.0,NAN,3
Ce68Al10Cu20Fe2,MMG,352.0,423.0,708.0,NAN,5
Ce69Al10Cu20Co1,MMG,340.0,421.0,713.0,NAN,10
Ce68Al10Cu20Co2,MMG,352.0,419.0,716.0,NAN,10
Ce65Al10Cu20Co5,MMG,363.0,414.0,695.0,NAN,8
Ce68Al10Cu20Ni2,MMG,352.0,421.0,710.0,NAN,5
Ce70Al10Cu17Zn3,MMG,341.0,412.0,733.0,NAN,3
Ce70Al10Cu10Ni10,MMG,359.0,377.0,714.0,NAN,3
Ce68Al10Cu20Nb2,MMG,345.0,421.0,721.0,NAN,8
Ce69.8Al10Cu20Co0.2,MMG,339.0,414.0,721.0,NAN,8
Ce69.5Al10Cu20Co0.5,MMG,337.0,419.0,716.0,NAN,10
Ce70Al10Cu20,MMG,341.0,408.0,722.0,NAN,2
Ce70Cu10Ni10Al10,MMG,359.0,377.0,714.0,NAN,NAN
Co63Mo24B13,MMG,856.0,887.0,1567.0,NAN,1
Co63Mo20B17,MMG,844.0,885.0,1570.0,NAN,1
Co64Mo22B14,MMG,834.0,886.0,1569.0,NAN,2
Co59Mo28B13,MMG,869.0,916.0,1548.0,NAN,1.5
Co25Cr25Fe25Ni25,CMA,883.0,1079.0,1467.0,NAN,NAN
Co33.3Cr33.3Ni33.3,CMA,878.0,1074.0,1468.0,NAN,NAN
Co25Cr25Cu25Fe25,CMA,853.0,1023.0,1439.0,NAN,NAN
Co25Cr25Fe25Mn25,CMA,847.0,987.0,1399.0,NAN,NAN
Co25Cr25Mn25Ni25,CMA,847.0,1016.0,1439.0,NAN,NAN
Co25Fe25Mn25Ni25,CMA,839.0,1006.0,1439.0,NAN,NAN
Co43B31.5Fe20Ta5.5,MMG,910.0,982.0,1526.0,NAN,NAN
Co43Fe20Ta5.5B31.5,MMG,910.0,982.0,1526.0,NAN,2
Co50Cr15Mo14C15B6,MMG,819.0,895.0,1417.0,NAN,2
Co50Cr15C15Mo14B6,MMG,819.0,895.0,1417.0,NAN,NAN
Co20Cr20Fe20Ni20V20,CMA,898.0,1098.0,1467.0,NAN,NAN
Co48Cr15Mo14C15B6Er2,MMG,848.0,933.0,1394.0,NAN,10
Co20Cr20Cu20Fe20Ni20,CMA,872.0,1043.0,1436.0,NAN,NAN
Co20Cr20Cu20Ni20Fe20,CMA,872.0,1043.0,1436.0,NAN,NAN
Co20Cu20Fe20Ni20Ni20,CMA,865.0,1035.0,1436.0,NAN,NAN
Co20Cr20Fe20Mn20Ni20,CMA,849.0,1018.0,1439.0,NAN,NAN
Co20Cu20Fe20Mn20Ni20,CMA,828.0,972.0,1408.0,NAN,NAN
Co25.0Fe25.0Ni25.0Ti25.0,CMA,838.0,914.0,1310.0,NAN,NAN
Co25.0Fe25.0Ni25.0V25.0,CMA,882.0,1078.0,1466.0,NAN,NAN
Co25.0Cr25.0Fe25.0Ni25.0,CMA,883.0,1079.0,1467.0,NAN,NAN
Co25.0Cr25.0Cu25.0Ni25.0,CMA,872.0,1043.0,1436.0,NAN,NAN
Co20.0Cr40.0Fe20.0Ni20.0,CMA,893.0,1092.0,1466.0,NAN,NAN
Co25.0Cu25.0Fe25.0Ni25.0,CMA,867.0,1034.0,1432.0,NAN,NAN
Co64.8Fe7.2B19.2Si4.8Nb4,MMG,803.0,843.0,1457.0,NAN,2
Co28.6Cu14.3Fe28.6Ni28.6,CMA,868.0,1040.0,1438.0,NAN,NAN
Co10.0Cr10.0Fe40.0Mn40.0,CMA,813.0,904.0,1335.0,NAN,NAN
Co25.0Fe25.0Mn25.0Ni25.0,CMA,839.0,1006.0,1439.0,NAN,NAN
Co25.0Cr25.0Fe25.0Mn25.0,CMA,847.0,987.0,1399.0,NAN,NAN
Co57.6Fe14.4B19.2Si4.8Nb4,MMG,813.0,853.0,1445.0,NAN,2.5
Co43.2Fe28.8B19.2Si4.8Nb4,MMG,823.0,865.0,1418.0,NAN,4
Co50.4Fe21.6B19.2Si4.8Nb4,MMG,820.0,860.0,1430.0,NAN,3.5
Co30.77Fe30.77Ni30.77Si7.69,CMA,874.0,1047.0,1438.0,NAN,NAN
Co25Cr16.67Fe16.67Ni25Ti16.67,CMA,870.0,1067.0,1472.0,NAN,NAN
Co24.1Cr24.1Fe24.1Nb3.7Ni24.1,CMA,887.0,1085.0,1468.0,NAN,NAN
Co20.0Cr20.0Mn20.0Ni20.0V20.0,CMA,865.0,1058.0,1468.0,NAN,NAN
Co20.0Cu20.0Fe20.0Ni20.0V20.0,CMA,858.0,991.0,1385.0,NAN,NAN
Co23.8Cr23.8Fe23.8Mo4.8Ni23.8,CMA,890.0,1091.0,1470.0,NAN,NAN
Co23.8Cr23.8Fe23.8Nb4.9Ni23.8,CMA,894.0,1094.0,1468.0,NAN,NAN
Co20.0Cr20.0Fe20.0Ni20.0Ti20.0,CMA,861.0,963.0,1342.0,NAN,NAN
Co20.0Cu20.0Fe20.0Ni20.0Ti20.0,CMA,793.0,878.0,1330.0,NAN,NAN
Co40Fe27B24Zr3Ti3Mo1.5Si1.5,MMG,811.0,856.0,1379.0,NAN,NAN
Co27.3Cr18.2Fe18.2Ni27.3Ti9.1,CMA,890.0,1090.0,1469.0,NAN,NAN
Co5.0Cr2.0Fe40.0Mn27.0Ni26.0,CMA,830.0,987.0,1426.0,NAN,NAN
Co23.8Fe23.8Ni23.8Cu23.8Cr5.0,CMA,870.0,1040.0,1434.0,NAN,NAN
Co23.8Cr23.8Fe23.8Mn23.8Ni5.0,CMA,846.0,993.0,1409.0,NAN,NAN
Co23.5Fe23.5Mn23.5Ni23.5Ti5.9,CMA,829.0,973.0,1408.0,NAN,NAN
Co22.2Cr22.2Fe22.2Ni22.2Ti11.1,CMA,881.0,1077.0,1468.0,NAN,NAN
Co23.8Cr23.8Cu23.8Ni23.8Fe5.0,CMA,872.0,1043.0,1436.0,NAN,NAN
Co22.2Cr27.8Fe22.2Mn5.6Ni22.2,CMA,885.0,1083.0,1468.0,NAN,NAN
Co22.2Cr22.2Cu11.1Fe22.2Ni22.2,CMA,871.0,1043.0,1436.0,NAN,NAN
Co16.7Cr16.7Cu16.7Ni16.7Fe33.3,CMA,872.0,1046.0,1439.0,NAN,NAN
Co16.7Cr16.7Fe16.7Cu16.7Ni33.3,CMA,872.0,1044.0,1436.0,NAN,NAN
Co24.4Cr24.4Fe24.4Mo2.4Ni24.4,CMA,881.0,1079.0,1470.0,NAN,NAN
Co24.4Cr24.4Fe24.4Nb2.5Ni24.4,CMA,882.0,1080.0,1469.0,NAN,NAN
Co22.5Fe22.5Ni22.5Cu22.5Cr10.0,CMA,870.0,1041.0,1435.0,NAN,NAN
Co21.3Fe21.3Ni21.3Cu21.3Cr15.0,CMA,870.0,1041.0,1436.0,NAN,NAN
Co22.2Fe22.2Mn22.2Ni22.2Ti11.1,CMA,824.0,935.0,1362.0,NAN,NAN
Co18.2Cr18.2Fe18.2Mn18.2Ni27.3,CMA,871.0,1044.0,1439.0,NAN,NAN
Co16.7Fe16.7Ni16.7Cu16.7Cr33.3,CMA,883.0,1080.0,1469.0,NAN,NAN
Co20.0Fe20.0Mn20.0Ni20.0V20.0,CMA,843.0,1010.0,1439.0,NAN,NAN
Co20.0Fe20.0Ni20.0Cu20.0Cr20.0,CMA,872.0,1043.0,1436.0,NAN,NAN
Co20.0Cr20.0Cu20.0Fe20.0Ni20.0,CMA,872.0,1043.0,1436.0,NAN,NAN
Co21.3Cr21.3Cu21.3Ni21.3Fe15.0,CMA,872.0,1043.0,1436.0,NAN,NAN
Co21.3Cr21.3Fe21.3Cu21.3Ni15.0,CMA,872.0,1046.0,1439.0,NAN,NAN
Co22.5Cr22.5Cu22.5Ni22.5Fe10.0,CMA,872.0,1043.0,1436.0,NAN,NAN
Co22.5Cr22.5Fe22.5Cu22.5Ni10.0,CMA,872.0,1045.0,1439.0,NAN,NAN
Co21.1Fe21.1Mn21.1Ni21.1Ti15.8,CMA,815.0,906.0,1333.0,NAN,NAN
Co20.0Cr20.0Cu20.0Fe20.0Mn20.0,CMA,823.0,929.0,1355.0,NAN,NAN
Co20.0Cr20.0Fe20.0Mn20.0Cu20.0,CMA,823.0,929.0,1355.0,NAN,NAN
Co16.7Cr16.7Fe16.7Mn16.7Ni33.3,CMA,871.0,1043.0,1436.0,NAN,NAN
Co22.2Cr22.2Fe11.1Mn11.1Ni33.3,CMA,873.0,1048.0,1442.0,NAN,NAN
Co10.0Cr20.0Fe20.0Mn30.0Ni20.0,CMA,839.0,944.0,1349.0,NAN,NAN
Co22.5Cr22.5Fe22.5Mn22.5Ni10.0,CMA,846.0,1015.0,1439.0,NAN,NAN
Co33.3Cr11.1Fe22.2Mn11.1Ni22.2,CMA,872.0,1044.0,1436.0,NAN,NAN
Co21.9Cr21.9Fe21.9Mn21.9Ni12.5,CMA,846.0,1014.0,1439.0,NAN,NAN
Co21.3Cr21.3Fe21.3Mn21.3Ni15.0,CMA,848.0,1017.0,1439.0,NAN,NAN
Co22.2Cr16.7Fe22.2Mn16.7Ni22.2,CMA,872.0,1045.0,1439.0,NAN,NAN
Co23.81Fe23.81Mo4.76Ni23.81V23.81,CMA,887.0,1067.0,1445.0,NAN,NAN
Co20.0Cr20.0Fe20.0Ni20.0Cu15.0Al5.0,CMA,839.0,1006.0,1438.0,NAN,NAN
Co26.8Cr17.9Fe17.9Mo1.8Ni26.8Ti8.9,CMA,891.0,1091.0,1469.0,NAN,NAN
Co23.78Cr23.78Fe23.78Nb4.90Ni23.78,CMA,894.0,1094.0,1468.0,NAN,NAN
Co22.22Cr22.22Co11.11Cr22.22Ni22.22,CMA,895.0,1096.0,1469.0,NAN,NAN
Co24.07Cr24.07Fe24.07Nb3.73Ni24.07,CMA,887.0,1085.0,1468.0,NAN,NAN
Co24.75Cu24.75Fe24.75Ni24.75Sn0.99,CMA,867.0,1034.0,1432.0,NAN,NAN
Co24.69Cu24.69Fe24.69Ni24.69Sn1.23,CMA,865.0,1034.0,1434.0,NAN,NAN
