Repository: Sachinscnpdl/BMGcalc

File: your_input_data.csv (part 2 of 4)
"Alloys","Phase","Tg","Tx","Tl","Rc_mm/s","Dmax_mm"
"Co25.0Cr25.0Fe25.0Mn25.0","CMA",847,987,1399,"NAN","NAN"
"Co57.6Fe14.4B19.2Si4.8Nb4","MMG",813,853,1445,"NAN",2.5
"Co43.2Fe28.8B19.2Si4.8Nb4","MMG",823,865,1418,"NAN",4
"Co50.4Fe21.6B19.2Si4.8Nb4","MMG",820,860,1430,"NAN",3.5
"Co30.77Fe30.77Ni30.77Si7.69","CMA",874,1047,1438,"NAN","NAN"
"Co25Cr16.67Fe16.67Ni25Ti16.67","CMA",870,1067,1472,"NAN","NAN"
"Co24.1Cr24.1Fe24.1Nb3.7Ni24.1","CMA",887,1085,1468,"NAN","NAN"
"Co20.0Cr20.0Mn20.0Ni20.0V20.0","CMA",865,1058,1468,"NAN","NAN"
"Co20.0Cu20.0Fe20.0Ni20.0V20.0","CMA",858,991,1385,"NAN","NAN"
"Co23.8Cr23.8Fe23.8Mo4.8Ni23.8","CMA",890,1091,1470,"NAN","NAN"
"Co23.8Cr23.8Fe23.8Nb4.9Ni23.8","CMA",894,1094,1468,"NAN","NAN"
"Co20.0Cr20.0Fe20.0Ni20.0Ti20.0","CMA",861,963,1342,"NAN","NAN"
"Co20.0Cu20.0Fe20.0Ni20.0Ti20.0","CMA",793,878,1330,"NAN","NAN"
"Co40Fe27B24Zr3Ti3Mo1.5Si1.5","MMG",811,856,1379,"NAN","NAN"
"Co27.3Cr18.2Fe18.2Ni27.3Ti9.1","CMA",890,1090,1469,"NAN","NAN"
"Co20Fe20Ni10Cr15Mo15C10B10","MMG",800.83,838.28,"NAN","NAN","NAN"
"Co20Fe20Ni10Cr10Mo10C15B15","MMG",843.6,900.01,"NAN","NAN","NAN"
"Co5.0Cr2.0Fe40.0Mn27.0Ni26.0","CMA",830,987,1426,"NAN","NAN"
"Co23.8Fe23.8Ni23.8Cu23.8Cr5.0","CMA",870,1040,1434,"NAN","NAN"
"Co23.8Cr23.8Fe23.8Mn23.8Ni5.0","CMA",846,993,1409,"NAN","NAN"
"Co23.5Fe23.5Mn23.5Ni23.5Ti5.9","CMA",829,973,1408,"NAN","NAN"
"Co22.2Cr22.2Fe22.2Ni22.2Ti11.1","CMA",881,1077,1468,"NAN","NAN"
"Co23.8Cr23.8Cu23.8Ni23.8Fe5.0","CMA",872,1043,1436,"NAN","NAN"
"Co22.2Cr27.8Fe22.2Mn5.6Ni22.2","CMA",885,1083,1468,"NAN","NAN"
"Co22.2Cr22.2Cu11.1Fe22.2Ni22.2","CMA",871,1043,1436,"NAN","NAN"
"Co16.7Cr16.7Cu16.7Ni16.7Fe33.3","CMA",872,1046,1439,"NAN","NAN"
"Co16.7Cr16.7Fe16.7Cu16.7Ni33.3","CMA",872,1044,1436,"NAN","NAN"
"Co24.4Cr24.4Fe24.4Mo2.4Ni24.4","CMA",881,1079,1470,"NAN","NAN"
"Co24.4Cr24.4Fe24.4Nb2.5Ni24.4","CMA",882,1080,1469,"NAN","NAN"
"Co22.5Fe22.5Ni22.5Cu22.5Cr10.0","CMA",870,1041,1435,"NAN","NAN"
"Co21.3Fe21.3Ni21.3Cu21.3Cr15.0","CMA",870,1041,1436,"NAN","NAN"
"Co22.2Fe22.2Mn22.2Ni22.2Ti11.1","CMA",824,935,1362,"NAN","NAN"
"Co18.2Cr18.2Fe18.2Mn18.2Ni27.3","CMA",871,1044,1439,"NAN","NAN"
"Co16.7Fe16.7Ni16.7Cu16.7Cr33.3","CMA",883,1080,1469,"NAN","NAN"
"Co20.0Fe20.0Mn20.0Ni20.0V20.0","CMA",843,1010,1439,"NAN","NAN"
"Co20.0Fe20.0Ni20.0Cu20.0Cr20.0","CMA",872,1043,1436,"NAN","NAN"
"Co20.0Cr20.0Cu20.0Fe20.0Ni20.0","CMA",872,1043,1436,"NAN","NAN"
"Co21.3Cr21.3Cu21.3Ni21.3Fe15.0","CMA",872,1043,1436,"NAN","NAN"
"Co21.3Cr21.3Fe21.3Cu21.3Ni15.0","CMA",872,1046,1439,"NAN","NAN"
"Co22.5Cr22.5Cu22.5Ni22.5Fe10.0","CMA",872,1043,1436,"NAN","NAN"
"Co22.5Cr22.5Fe22.5Cu22.5Ni10.0","CMA",872,1045,1439,"NAN","NAN"
"Co21.1Fe21.1Mn21.1Ni21.1Ti15.8","CMA",815,906,1333,"NAN","NAN"
"Co20.0Cr20.0Cu20.0Fe20.0Mn20.0","CMA",823,929,1355,"NAN","NAN"
"Co20.0Cr20.0Fe20.0Mn20.0Cu20.0","CMA",823,929,1355,"NAN","NAN"
"Co16.7Cr16.7Fe16.7Mn16.7Ni33.3","CMA",871,1043,1436,"NAN","NAN"
"Co22.2Cr22.2Fe11.1Mn11.1Ni33.3","CMA",873,1048,1442,"NAN","NAN"
"Co10.0Cr20.0Fe20.0Mn30.0Ni20.0","CMA",839,944,1349,"NAN","NAN"
"Co22.5Cr22.5Fe22.5Mn22.5Ni10.0","CMA",846,1015,1439,"NAN","NAN"
"Co33.3Cr11.1Fe22.2Mn11.1Ni22.2","CMA",872,1044,1436,"NAN","NAN"
"Co21.9Cr21.9Fe21.9Mn21.9Ni12.5","CMA",846,1014,1439,"NAN","NAN"
"Co21.3Cr21.3Fe21.3Mn21.3Ni15.0","CMA",848,1017,1439,"NAN","NAN"
"Co22.2Cr16.7Fe22.2Mn16.7Ni22.2","CMA",872,1045,1439,"NAN","NAN"
"Co25Fe12.5Ni12.5Cr15Mo15C10B10","MMG",828.15,863.77,"NAN","NAN","NAN"
"Co25Fe12.5Ni12.5Cr10Mo10C15B15","MMG",851.29,871.24,"NAN","NAN","NAN"
"Co23.81Fe23.81Mo4.76Ni23.81V23.81","CMA",887,1067,1445,"NAN","NAN"
"Co20.0Cr20.0Fe20.0Ni20.0Cu15.0Al5.0","CMA",839,1006,1438,"NAN","NAN"
"Co26.8Cr17.9Fe17.9Mo1.8Ni26.8Ti8.9","CMA",891,1091,1469,"NAN","NAN"
"Co23.78Cr23.78Fe23.78Nb4.90Ni23.78","CMA",894,1094,1468,"NAN","NAN"
"Co22.22Cr22.22Co11.11Cr22.22Ni22.22","CMA",895,1096,1469,"NAN","NAN"
"Co24.07Cr24.07Fe24.07Nb3.73Ni24.07","CMA",887,1085,1468,"NAN","NAN"
"Co24.75Cu24.75Fe24.75Ni24.75Sn0.99","CMA",867,1034,1432,"NAN","NAN"
"Co24.69Cu24.69Fe24.69Ni24.69Sn1.23","CMA",865,1034,1434,"NAN","NAN"
"Co24.39Cu24.39Fe24.39Ni24.39Sn2.44","CMA",832,994,1433,"NAN","NAN"
"Co18.2Cr18.2Fe18.2Mn18.2Ni18.2V9.1","CMA",865,1059,1469,"NAN","NAN"
"Co24.57Cu24.57Fe24.57Ni24.57Sn1.72","CMA",863,1032,1434,"NAN","NAN"
"Co24.88Cu24.88Fe24.88Ni24.88Sn0.50","CMA",867,1035,1432,"NAN","NAN"
"Co22.22Cu22.22Fe22.22Ni22.22Ni11.11","CMA",866,1033,1432,"NAN","NAN"
"Co22.22Cr22.22Cu11.11Fe22.22Ni22.22","CMA",871,1043,1436,"NAN","NAN"
"Co17.4Cr17.4Fe17.4Mn17.4Ni17.4V13.0","CMA",863,1057,1469,"NAN","NAN"
"Co16.7Cr16.7Fe16.7Mn16.7Ni16.7Ti16.7","CMA",834,890,1280,"NAN","NAN"
"Co16.7Cr16.7Fe16.7Ni16.7Mn16.7Cu16.7","CMA",830,975,1410,"NAN","NAN"
"Co20Fe20Ni10Cr12.5Mo12.5C12.5B12.5","MMG",809.48,859.31,"NAN","NAN","NAN"
"Co25Fe12.5Ni12.5Cr12.5Mo12.5C12.5B12.5","MMG",817.6,882.69,"NAN","NAN","NAN"
"Co18.18Cr18.18Fe18.18Mn18.18Ni18.18V9.09","CMA",865,1059,1469,"NAN","NAN"
"Co19.05Cr19.05Fe19.05Mn19.05Ni19.05V4.76","CMA",848,1017,1439,"NAN","NAN"
"Co25Fe16.66667Ni8.333333Cr15Mo15C10B10","MMG",813.6,884.38,"NAN","NAN","NAN"
"Co25Fe16.66667Ni8.333333Cr10Mo10C15B15","MMG",855.41,900.92,"NAN","NAN","NAN"
"Co18.18Cr18.18Cu18.18Fe18.18Ni18.18Ti9.09","CMA",842,1001,1426,"NAN","NAN"
"Co16.67Cr16.67Cu16.67Fe16.67Ni16.67Ti16.67","CMA",841,950,1356,"NAN","NAN"
"Co17.24Cr17.24Cu17.24Fe17.24Ni17.24Ti13.79","CMA",840,944,1348,"NAN","NAN"
"Co16.67Cr16.67Ni16.67Fe16.67Cr16.67Ti16.67","CMA",869,969,1337,"NAN","NAN"
"Co19.61Cu19.61Fe19.61Mn19.61Ni19.61Sn1.96","CMA",812,914,1351,"NAN","NAN"
"Co19.88Cu19.88Fe19.88Mn19.88Ni19.88Sn0.60","CMA",820,922,1349,"NAN","NAN"
"Co19.69Cu19.69Fe19.69Mn19.69Ni19.69Sn1.57","CMA",820,925,1354,"NAN","NAN"
"Co17.39Cr17.39Fe17.39Mn17.39Ni17.39V13.04","CMA",863,1057,1469,"NAN","NAN"
"Co19.80Cu19.80Fe19.80Mn19.80Ni19.80Sn0.99","CMA",820,922,1349,"NAN","NAN"
"Co16.67Cr16.67Fe16.67Mn16.67Ni16.67V16.67","CMA",866,1059,1469,"NAN","NAN"
"Co16.66667Fe16.66667Ni16.66667Cr10Mo10C15B15","MMG",818.08,855.15,"NAN","NAN","NAN"
"Co21.42857Fe21.42857Ni7.142857Cr15Mo15C10B10","MMG",803.39,879.72,"NAN","NAN","NAN"
"Co21.42857Fe21.42857Ni7.142857Cr10Mo10C15B15","MMG",839.04,897.45,"NAN","NAN","NAN"
"Co25Fe16.66667Ni8.333333Cr12.5Mo12.5C12.5B12.5","MMG",824.64,895.41,"NAN","NAN","NAN"
"Co16.66667Fe16.66667Ni16.66667Cr12.5Mo12.5C12.5B12.5","MMG",798.2,846.26,"NAN","NAN","NAN"
"Co21.42857Fe21.42857Ni7.142857Cr12.5Mo12.5C12.5B12.5","MMG",818.14,872.62,"NAN","NAN","NAN"
"Co28.57Fe28.57Ni28.57Si14.29","CMA",834,1002,1441,"NAN","NAN"
"Co22.9Cr22.9Fe22.9Ni22.9Al8.6","CMA",844,1012,1439,"NAN","NAN"
"Co23.5Cr23.5Fe23.5Ni23.5Al5.9","CMA",873,1048,1439,"NAN","NAN"
"Co23.2Cr23.2Fe23.2Nb7.2Ni23.2","CMA",898,1099,1469,"NAN","NAN"
"Co23.3Cr23.3Fe23.3Ni23.3Mo7.0","CMA",897,1099,1470,"NAN","NAN"
"Co27.8Cu13.9Fe27.8Ni27.8Ta2.8","CMA",869,1042,1439,"NAN","NAN"
"Co22.7Cr22.7Fe22.7Nb9.1Ni22.7","CMA",898,1098,1467,"NAN","NAN"
"Co22.2Cr22.2Fe22.2Ni22.2Al11.1","CMA",845,984,1398,"NAN","NAN"
"Co12.5Cr12.5Fe12.5Al12.5Ni50.0","CMA",829,986,1427,"NAN","NAN"
"Co22.73Fe22.73Mo9.09Ni22.73V22.73","CMA",973,1120,1435,"NAN","NAN"
"Co25.0Cr16.7Fe16.7Mo8.3Ni25.0Ti8.3","CMA",918,1131,1479,"NAN","NAN"
"Co22.7Cr22.7Fe22.7Ni22.7Al6.8Mo2.3","CMA",884,1077,1462,"NAN","NAN"
"Co22.67Cr22.67Fe22.67Nb9.34Ni22.67","CMA",898,1098,1467,"NAN","NAN"
"Co18.5Fe18.5Mn18.5Ti18.5V18.5Zr7.4","CMA",827,904,1310,"NAN","NAN"
"Co23.21Cr23.21Fe23.21Nb7.17Ni23.21","CMA",898,1099,1469,"NAN","NAN"
"Co23.81Cu23.81Fe23.81Ni23.81Sn4.76","CMA",804,889,1326,"NAN","NAN"
"Co13.3Cr13.3Cu13.3Fe13.3Ni13.3Ti33.3","CMA",797,841,1266,"NAN","NAN"
"Co22.22Cr22.22Fe22.22Mo11.11Ni22.22","CMA",910,1123,1481,"NAN","NAN"
"Co17.5Fe17.5Mn17.5Ti17.5V17.5Zr12.3","CMA",835,915,1314,"NAN","NAN"
"Co23.8Cr15.9Fe15.9Mo12.7Ni23.8Ti7.9","CMA",934,1163,1494,"NAN","NAN"
"Co17.0Cr17.0Fe17.0Ni17.0Cu17.0Al8.5V6.8","CMA",821,923,1350,"NAN","NAN"
"Co16.4Cr16.4Fe16.4Ni16.4Cu16.4Al8.2V9.8","CMA",822,925,1351,"NAN","NAN"
"Co15.9Cr15.9Fe15.9Ni15.9Cu15.9Al7.7V12.7","CMA",821,906,1325,"NAN","NAN"
"Co15.2Cr15.2Fe15.2Ni15.2Cu15.2Al9.1V15.2","CMA",817,893,1312,"NAN","NAN"
"Co13.3Cr13.3Fe13.3Ni13.3Cu13.3Al6.7V26.7","CMA",831,894,1290,"NAN","NAN"
"Co13.7Cr13.7Fe13.7Ni13.7Cu13.7Al6.9V24.7","CMA",831,892,1289,"NAN","NAN"
"Co14.1Cr14.1Fe14.1Ni14.1Cu14.1Al7.0V22.5","CMA",835,904,1299,"NAN","NAN"
"Co14.5Cr14.5Fe14.5Ni14.5Cu14.5Al7.3V20.3","CMA",835,906,1301,"NAN","NAN"
"Co19.23Cu19.23Fe19.23Mn19.23Ni19.23Sn3.85","CMA",805,893,1331,"NAN","NAN"
"Co17.39Cr17.39Cu17.39Ni17.39Ni17.39Nb13.04","CMA",903,1105,1468,"NAN","NAN"
"Co14.29Fe14.29Ni14.29Ni14.29V14.29V14.29Zr14.29","CMA",865,951,1319,"NAN","NAN"
"Co16.7Fe16.7Ni16.7Al16.7Cr33.3","CMA",814,856,1262,"NAN","NAN"
"Co20.0Cr20.0Fe20.0Ni20.0Cu5.0Al15.0","CMA",809,864,1281,"NAN","NAN"
"Co21.74Fe21.74Mo13.04Ni21.74V21.74","CMA",944,1158,1471,"NAN","NAN"
"Co14.3Cr14.3Fe14.3Al14.3Ni42.9","CMA",820,923,1352,"NAN","NAN"
"Co16.7Ni16.7Cr16.7Al16.7Fe33.3","CMA",801,847,1270,"NAN","NAN"
"Co14.3Cr14.3Fe14.3Ni14.3Cu14.3Al14.3V14.3","CMA",776,820,1268,"NAN","NAN"
"Co12.5Fe12.5Mn12.5Ti12.5V37.5Zr12.5","CMA",869,988,1364,"NAN","NAN"
"Co15.4Cr15.4Fe15.4Al15.4Ni38.5","CMA",820,909,1331,"NAN","NAN"
"Cr16.7Fe16.7Ni16.7Al16.7Co33.3","CMA",809,861,1278,"NAN","NAN"
"Co13.2Fe13.2Mn13.2Ti13.2V34.2Zr13.2","CMA",866,982,1361,"NAN","NAN"
"Co13.7Fe13.7Mn13.7Ti13.7V31.5Zr13.7","CMA",867,982,1359,"NAN","NAN"
"Co16.7Cr16.7Fe16.7Al16.7Ni33.3","CMA",809,861,1278,"NAN","NAN"
"Co20.5Cr20.5Fe20.5Ni20.5Al18.0","CMA",800,846,1270,"NAN","NAN"
"Co13.3Fe13.3Mn13.3Ti33.3V13.3Zr13.3","CMA",856,965,1353,"NAN","NAN"
"Co14.3Fe14.3Mn14.3Ti14.3V28.6Zr14.3","CMA",868,976,1349,"NAN","NAN"
"Co18.2Cr18.2Fe18.2Al18.2Ni27.3","CMA",802,849,1270,"NAN","NAN"
"Co14.3Fe14.3Mn14.3Ti28.6V14.3Zr14.3","CMA",858,968,1353,"NAN","NAN"
"Co15.2Fe15.2Mn15.2Ti15.2V24.2Zr15.2","CMA",867,958,1326,"NAN","NAN"
"Co19.1Cr19.1Fe19.1Ni19.1Cu4.8Al19.1","CMA",972,831,1258,"NAN","NAN"
"Co15.4Fe15.4Mn15.4Ti23.1V15.4Zr15.4","CMA",860,967,1350,"NAN","NAN"
"Co15.9Fe15.9Mn15.9Ti15.9V20.6Zr15.9","CMA",865,953,1322,"NAN","NAN"
"Co26.67Fe26.67Ni26.67Si19.99","CMA",820,889,1301,"NAN","NAN"
"Co16.7Cr16.7Fe16.7Mn16.7Nb16.7Ni16.7","CMA",925,1133,1470,"NAN","NAN"
"Co15.4Cr15.4Fe30.8Ni15.4Al15.4Mo7.7","CMA",844,972,1381,"NAN","NAN"
"Co20.0Ni20.0Cr20.0Al20.0Fe20.0","CMA",794,832,1258,"NAN","NAN"
"Co16.7Fe16.7Mn16.7Ti16.7V16.7Zr16.7","CMA",865,953,1321,"NAN","NAN"
"Co30.8Cr15.4Fe15.4Ni15.4Al15.4Mo7.7","CMA",848,1018,1441,"NAN","NAN"
"Co16.67Fe16.67Mo16.67Ni33.33V16.67","CMA",939,1155,1476,"NAN","NAN"
"Co20.8Cr20.8Fe20.8Mo16.7Ni20.8","CMA",910,1124,1483,"NAN","NAN"
"Co21.3Cr21.3Fe21.3Al21.3Ni15.0","CMA",797,834,1257,"NAN","NAN"
"Co20.0Cr20.0Fe20.0Ni20.0Zr20.0","CMA",857,962,1347,"NAN","NAN"
"Co17.5Fe17.5Mn17.5Ti17.5V12.3Zr17.5","CMA",859,951,1328,"NAN","NAN"
"Co15.6Cr15.6Fe15.6Ni15.6Cu15.6Al15.6Mo6.3","CMA",802,877,1312,"NAN","NAN"
"Co21.3Ni21.3Cr21.3Al21.3Fe15.0","CMA",797,834,1255,"NAN","NAN"
"Co17.24Fe17.24Mo17.24Ni31.03V17.24","CMA",939,1155,1476,"NAN","NAN"
"Co18.2Fe18.2Mn18.2Ti9.1V18.2Zr18.2","CMA",849,929,1313,"NAN","NAN"
"Co21.3Fe21.3Ni21.3Al21.3Cr15.0","CMA",791,828,1257,"NAN","NAN"
"Co19.05Cr19.05Fe19.05Ni19.05Al19.05Nb4.76","CMA",796,835,1259,"NAN","NAN"
"Co22.5Cr22.5Fe22.5Al22.5Ni10.0","CMA",796,831,1253,"NAN","NAN"
"Co20.0Cr20.0Ni20.0Cu20.0Al20.0","CMA",787,818,1248,"NAN","NAN"
"Co18.5Fe18.5Mn18.5Ti18.5V7.4Zr18.5","CMA",844,931,1323,"NAN","NAN"
"Co25.0Cr16.7Fe16.7Ni16.7Al16.7Mo8.3","CMA",842,966,1377,"NAN","NAN"
"Co17.86Fe17.86Mo17.86Ni28.57V17.86","CMA",939,1154,1475,"NAN","NAN"
"Co15.2Cr15.2Fe15.2Ni15.2Cu15.2Al15.2Mo9.1","CMA",811,904,1338,"NAN","NAN"
"Co22.5Ni22.5Cr22.5Al22.5Fe10.0","CMA",797,830,1249,"NAN","NAN"
"Co16.7Cr25.0Fe16.7Ni16.7Al16.7Mo8.3","CMA",849,928,1311,"NAN","NAN"
"Co20.0Cr20.0Fe20.0Nb20.0Ni20.0","CMA",936,1172,1503,"NAN","NAN"
"Co23.8Cr23.8Fe23.8Al23.8Ni5.0","CMA",796,836,1259,"NAN","NAN"
"Co16.67Fe16.67Mo16.67Ni16.67Ti16.67V16.67","CMA",941,1127,1438,"NAN","NAN"
"Co27.0Cu13.5Fe27.0Ni27.0Ta5.4","CMA",872,1046,1441,"NAN","NAN"
"Co20.83Fe20.83Mo16.67V20.83V20.83","CMA",942,1125,1432,"NAN","NAN"
"Co22.5Fe22.5Ni22.5Al22.5Cr10.0","CMA",784,817,1250,"NAN","NAN"
"Co19.1Cr19.1Fe19.1Ni 19.1Al23.8","CMA",794,830,1256,"NAN","NAN"
"Co23.8Ni23.8Cr23.8Al23.8Fe5.0","CMA",797,830,1251,"NAN","NAN"
"Co18.52Fe18.52Mo18.52Ni25.93V18.52","CMA",938,1149,1471,"NAN","NAN"
"Co20.0Cr20.0Fe20.0Ni20.0W20.0","CMA",946,1175,1490,"NAN","NAN"
"Co25.6Cu12.8Fe25.6Ni25.6Ta10.3","CMA",888,1088,1471,"NAN","NAN"
"Co25.0Cu12.5Fe25.0Ni25.0Ta12.5","CMA",888,1089,1471,"NAN","NAN"
"Co19.1Ce19.1Fe19.1Mn19.1Ni19.1V4.8","CMA",786,898,1370,"NAN","NAN"
"Co24.4Cu12.2Fe24.4Ni24.4Ta14.6","CMA",920,1132,1477,"NAN","NAN"
"Co20.0Cr20.0Fe20.0Hf20.0Ni20.0","CMA",868,976,1349,"NAN","NAN"
"Co20.0Cr20.0Fe20.0Ni20.0Ta20.0","CMA",937,1172,1501,"NAN","NAN"
"Co42.5Cu0.5Fe20Ta5.5B31.5","MMG",883,920,"NAN","NAN","NAN"
"Co43Fe20Ta5.5B26.5Si5","MMG",892,938,"NAN","NAN","NAN"
"Co42.5Cu0.5Fe20Ta5.5B26.5Si5","MMG",892,939,"NAN","NAN","NAN"
"Co14.3Fe14.3Mn14.3Ti14.3V14.3Zr28.6","CMA",749,823,1318,"NAN","NAN"
"Co20Cr20Fe20Ni20Pd20","CMA",886,1086,1470,"NAN","NAN"
"Co19.6Cr19.6Fe11.8Ni19.6Al19.6Mo9.8","CMA",827,875,1269,"NAN","NAN"
"Co10.0Cr20.0Fe20.0Ni20.0Al20.0Mo10.0","CMA",820,874,1279,"NAN","NAN"
"Co15.2Fe15.2Mn15.2Ti15.2V15.2Zr24.2","CMA",853,955,1344,"NAN","NAN"
"Co25.0Cu25.0Ni25.0Al25.0","CMA",804,877,1309,"NAN","NAN"
"Co18.2Cr18.2Fe18.2Ni18.2Al18.2Mo9.1","CMA",830,884,1279,"NAN","NAN"
"Co14.7Cr14.7Fe14.7Ni14.7Cu14.7Al14.7Mo11.8","CMA",833,958,1381,"NAN","NAN"
"Co20.0Fe20.0Mn20.0Mo20.0Ni20.0","CMA",922,1096,1426,"NAN","NAN"
"Co23.8Fe23.8Ni23.8Al23.8Cr5.0","CMA",774,808,1252,"NAN","NAN"
"Co25.0Ni25.0Cr25.0Al25.0","CMA",794,829,1254,"NAN","NAN"
"Co15.9Fe15.9Mn15.9Ti15.9V15.9Zr20.6","CMA",854,962,1351,"NAN","NAN"
"Co20.0Cr20.0Fe20.0Mo20.0Ni20.0","CMA",823,1150,1496,"NAN","NAN"
"Co20Fe20Mo20V20Ni20","CMA",937,1121,1435,"NAN","NAN"
"Co14.3Cr14.3Fe14.3Ni14.3Cu14.3Al14.3Mo14.3","CMA",843,987,1405,"NAN","NAN"
"Co13.7Fe13.7Mn13.7Ti13.7V13.7Zr31.5","CMA",736,800,1305,"NAN","NAN"
"Co26.3Cu13.2Fe26.3Ni26.3Ta7.9","CMA",884,1086,1473,"NAN","NAN"
"Co13.2Fe13.2Mn13.2Ti13.2V13.2Zr34.2","CMA",711,715,1207,"NAN","NAN"
"Co20Cu20Fe20Ni20Sn20","CMA",801,925,1385,"NAN","NAN"
"Co12.5Fe12.5Mn12.5Ti12.5V12.5Zr37.5","CMA",678,709,1149,"NAN","NAN"
"Co14.3Ce14.3Fe14.3Ni14.3Cu14.3Al14.3Mn14.3","CMA",685,732,1123,"NAN","NAN"
"Cr33.3Fe33.3Ni33.3","CMA",882,1080,1468,"NAN","NAN"
"Cr20Cu20Fe20Mn20Ni20","CMA",822,928,1355,"NAN","NAN"
"Cr25.0Fe25.0Ni25.0Cu25.0","CMA",853,1022,1439,"NAN","NAN"
"Cr20.0Cu20.0Fe20.0Ni40.0","CMA",872,1043,1436,"NAN","NAN"
"Cr25.0Fe37.5Mn25.0Ni12.5","CMA",843,948,1349,"NAN","NAN"
"Cr23.8Fe23.8Ni23.8Cu23.8Co5.0","CMA",872,1045,1439,"NAN","NAN"
"Cr22.5Fe22.5Ni22.5Cu22.5Co10.0","CMA",872,1046,1439,"NAN","NAN"
"Cr20.0Fe20.0Ni20.0Cu20.0Co20.0","CMA",872,1043,1436,"NAN","NAN"
"Cr21.3Fe21.3Ni21.3Cu21.3Co15.0","CMA",872,1046,1439,"NAN","NAN"
"Cr20.0Fe20.0Mn20.0Ni20.0Ti20.0","CMA",827,875,1270,"NAN","NAN"
"Cr12.5Cu25.0Fe25.0Mn12.5Ni25.0","CMA",828,973,1410,"NAN","NAN"
"Cr22.2Cu11.1Fe22.2Mn22.2Ni22.2","CMA",835,942,1353,"NAN","NAN"
"Cr25.0Cu25.0Fe12.5Mn25.0Ni12.5","CMA",811,902,1335,"NAN","NAN"
"Cr25.0Cu25.0Fe12.5Mn12.5Ni25.0","CMA",824,926,1348,"NAN","NAN"
"Cr16.7Fe16.7Ni16.7Cu16.7Co33.3","CMA",872,1044,1436,"NAN","NAN"
"Cr20.0Cu20.0Fe20.0Mn20.0Ni20.0","CMA",822,928,1355,"NAN","NAN"
"Cr22.2Cu22.2Fe22.2Mn11.1Ni22.2","CMA",831,975,1408,"NAN","NAN"
"Cr21.3Fe21.3Ni21.3Al21.3Co15.0","CMA",796,834,1257,"NAN","NAN"
"Cr22.5Fe22.5Ni22.5Al22.5Co10.0","CMA",796,832,1255,"NAN","NAN"
"Cr23.8Fe23.8Ni23.8Al23.8Co5.0","CMA",796,836,1259,"NAN","NAN"
"Cr20.0Fe20.0Ni20.0Al20.0Co20.0","CMA",794,832,1258,"NAN","NAN"
"Cr20Cu20Fe20Mo20Ni20","CMA",941,1156,1474,"NAN","NAN"
"Cr25Nb25Ti25V25","CMA",852,932,1313,"NAN","NAN"
"Cr20Cu20Nb20Mo20V20","CMA",936,1117,1433,"NAN","NAN"
"Cr20Nb20Ni20Zr20V20","CMA",873,964,1325,"NAN","NAN"
"Cr20.0Mo10.0Nb20.0Ta10.0Ti20.0Zr20.0","CMA",875,1013,1389,"NAN","NAN"
"Cr20Nb20Nb20Zr20Ti20","CMA",808,837,1242,"NAN","NAN"
"Cr20.0Mo20.0V20.0Nb20.0Fe20.0","CMA",942,1125,1433,"NAN","NAN"
"Cr20.0Nb20.0Ti20.0V20.0Zr20.0","CMA",853,959,1349,"NAN","NAN"
"Cr20.8Mo20.8V20.8Nb20.8Fe16.7","CMA",942,1125,1434,"NAN","NAN"
"Cr20Mo10Ti20Zr10Ti20Zr20","CMA",795,900,1357,"NAN","NAN"
"Cr21.7Mo21.7V21.7Nb21.7Fe13.0","CMA",942,1125,1434,"NAN","NAN"
"Cr22.7Mo22.7V22.7Nb22.7Fe9.1","CMA",941,1124,1434,"NAN","NAN"
"Cr25.0Nb25.0Ti25.0Zr25.0","CMA",854,960,1350,"NAN","NAN"
"Cr23.8Mo23.8V23.8Nb23.8Fe4.8","CMA",938,1123,1437,"NAN","NAN"
"Cr25.0Mo25.0V25.0Nb25.0","CMA",935,1119,1437,"NAN","NAN"
"Cr25.0Mo25.0Nb25.0Ti25.0","CMA",937,1128,1445,"NAN","NAN"
"Cr25Mn25Ta25Ti25","CMA",869,975,1347,"NAN","NAN"
"Cr20Hf20Ti20Ti20Ta20","CMA",881,997,1358,"NAN","NAN"
"Cr20Hf20Nb20Ti20Ta20","CMA",889,1033,1394,"NAN","NAN"
"Cr25.0Nb25.0Ta25.0Ti25.0","CMA",891,1079,1453,"NAN","NAN"
"Cr25.0Mo25.0Ta25.0Ti25.0","CMA",943,1153,1468,"NAN","NAN"
"Cr16.7Mo16.7Nb16.7Ta16.7V16.7W16.7","CMA",945,1173,1490,"NAN","NAN"
"Cu60Hf40","MMG","NAN","NAN","NAN","NAN","NAN"
"Cu50Zr50","MG","NAN","NAN","NAN",250,"NAN"
"Cu60Zr33Ti7","MMG",740,768,1191,"NAN","NAN"
"Cu57Zr36Ag7","MMG",712,755,1156,"NAN","NAN"
"Cu45Zr48Al7","MMG",708,766,1186,"NAN",5
"Cu46Zr47Al7","MMG",705,781,1163,"NAN",3
"Cu50Zr43Al7 ","MMG",713,781,1205,"NAN",10
"Cu55Zr40Ga5","MMG",736,779,1193,"NAN",2
"Cu49Hf42Al9","MMG",778,863,1249,"NAN",10
"Cu46Zr46Ag8","MMG",677,745,1167,"NAN",4
"Cu60Hf25Ti15","MMG",730,790,1177,"NAN",4
"Cu60Zr30Ti10","MMG",717,767,1158,"NAN",4
"Cu60Hf20Ti20","MMG",740,767,1211,"NAN",4
"Cu48Zr48Ag4","MMG",681,743,1199,"NAN","NAN"
"Cu54Zr36Ag10","MMG",719,759,1146,"NAN","NAN"
"Cu45Zr45Ag10","MMG",683,756,1159,"NAN","NAN"
"Cu44Zr44Ag12","MMG",684,764,1156,"NAN","NAN"
"Cu42Zr42Ag16","MMG",685,757,1232,"NAN","NAN"
"Cu46Zr45Al7Y2","MMG",693,770,1143,"NAN",8
"Cu46Hf42Al7Y5","MMG",624,740,1300,"NAN","NAN"
"Cu45Ca30Mg25","MMG",387,430,798,"NAN",2.5
"Cu40Ca35Mg25","MMG",386,429,748,"NAN",3.5
"Cu55Zr42.5Ga2.5","MMG",709,762,1199,"NAN","NAN"
"Cu45Zr45Al5Nb5","MMG",710,752,1182,"NAN","NAN"
"Cu42Zr42Al8Ag8","MMG",710,762,1234,"NAN","NAN"
"Cu45Hf45Al5Pt5","MMG",775,869,1292,"NAN","NAN"
"Cu50Zr40Al5Pd5","MMG",727,814,1192,"NAN","NAN"
"Cu45Hf45Al5Pd5","MMG",768,869,1259,"NAN","NAN"
"Cu50Zr40Al5Au5","MMG",735,817,1205,"NAN","NAN"
"Cu48Hf25Ti20Al7","MMG",726,756,1248,"NAN","NAN"
"Cu55Zr30Ti10Ni5","MMG",717,750,1204,"NAN","NAN"
"Cu54Hf25Ti20Al1","MMG",730,761,1168,"NAN","NAN"
"Cu53Hf25Ti20Al2","MMG",730,764,1178,"NAN","NAN"
"Cu51Hf25Ti20Al4","MMG",730,762,1203,"NAN","NAN"
"Cu45Hf45Al5Au5","MMG",777,875,1295,"NAN","NAN"
"Cu45Hf45Al5Ag5","MMG",757,867,1241,"NAN","NAN"
"Cu40Zr44Ag8Al8","MMG",705,784,1174,"NAN","NAN"
"Cu43Zr43Ag7Ti7","MMG",670,714,1118,"NAN",5
"Cu50Zr42.5Ti7.5","MMG",677,717,1152,"NAN",5
"Cu46Zr37Y10Al7","MMG",665,743,1118,"NAN",4
"Cu47Zr43Al7Be3","MMG",715,798,1139,"NAN",6
"Cu54Zr33Ag6Ti7","MMG",709,738,1135,"NAN",6
"Cu43Zr43Ag7Al7","MMG",710,797,1125,"NAN",8
"Cu44Zr44Ag6Al6","MMG",698,790,1144,"NAN",10
"Cu45Zr45Ag5Al5","MMG",697,783,1147,"NAN",9
"Cu45Zr45Ag3Al7","MMG",708,786,1177,"NAN",8
"Cu45Zr45Ag7Al3","MMG",688,768,1151,"NAN",7
"Cu43Zr43Ag7In7","MMG",704,748,1135,"NAN",5
"Cu43Zr43Al7Be7","MMG",710,813,1126,"NAN",12
"Cu52.5Hf40Al7.5","MMG",779,833,1250,"NAN",3
"Cu42Zr42Ag8Al8","MMG",710,762,1234,"NAN",12
"Cu60Hf17.5Ti22.5","MMG",732,755,1229,"NAN",3
"Cu47Ti34Zr11Ni8","MMG",710,738,1188,"NAN",4.5
"Cu49Zr36Ag10Ti5","MMG",691,737,1130,"NAN",8
"Cu55Zr30Ag5Ti10","MMG",704,733,1149,"NAN",3
"Cu43Zr40Ag7Ti10","MMG",656,707,1095,"NAN",7
"Cu47Zr11Ni8Ti34","MMG",671,717,1160,"NAN",3
"Cu54Zr27Ti9Be10","MMG",715,756,1121,"NAN",5
"Cu36Zr48Ag8Al8","MMG",683,791,1142,"NAN",25
"Cu38Zr46Ag8Al8","MMG",692,795,1145,"NAN",20
"Cu55Ni5Zr30Ti10","MMG",717,750,1204,"NAN",2
"Cu52.5Zr42.5Ga5","MMG",733,777,1187,"NAN",2
"Cu52.5Zr40Ga7.5","MMG",744,777,1218,"NAN",1.5
"Cu47Zr47Ti3Al3","MMG",688,754,1199,"NAN","NAN"
"Cu46Zr46Ti4Al4","MMG",691,741,1189,"NAN","NAN"
"Cu50Zr40Ti5Al5","MMG",703,748,1161,"NAN","NAN"
"Cu45Zr45Ti5Al5","MMG",693,732,1174,"NAN","NAN"
"Cu44Zr44Ti6Al6","MMG",698,737,1173,"NAN","NAN"
"Cu48Zr48Ti2Al2","MMG",686,744,1215,"NAN","NAN"
"Cu36Zr48Al8Ag8","MMG",670,771,1146,"NAN","NAN"
"Cu46Hf12Al7Y35","MMG",590,623,1389,"NAN","NAN"
"Cu46Hf17Al7Y30","MMG",595,640,1374,"NAN","NAN"
"Cu46Hf22Al7Y25","MMG",600,658,1360,"NAN","NAN"
"Cu46Hf27Al7Y20","MMG",606,677,1345,"NAN","NAN"
"Cu46Hf32Al7Y15","MMG",611,697,1330,"NAN","NAN"
"Cu46Hf37Al7Y10","MMG",618,718,1315,"NAN","NAN"
"Cu55Zr42.5Ga2.5","MMG",709,762,1199,"NAN",1
"Cu57.5Zr37.5Ga5","MMG",745,785,1241,"NAN",1
"Cu49Zr45Al5Nb1","MMG",692,757,1234,"NAN","NAN"
"Cu47Zr45Al5Nb3","MMG",699,753,1176,"NAN","NAN"
"Cu44Zr40Al8Ag8","MMG",702,772,1166,"NAN","NAN"
"Cu55Zr30Ti10Ag5","MMG",704,733,1148,"NAN","NAN"
"Cu45Zr40Hf5Ag10","MMG",695,752,1198,"NAN","NAN"
"Cu40Hf45Al5Ag10","MMG",624,758,1278,"NAN","NAN"
"Cu47Ni13Zr30Ti10","MMG",727,754,1251,"NAN",1
"Cu45Zr30Hf15Ag10","MMG",688,766,1225,"NAN","NAN"
"Cu45Zr25Hf20Ag10","MMG",694,773,1239,"NAN","NAN"
"Cu50Zr30Ti10Ag10","MMG",694,726,1130,"NAN","NAN"
"Cu30Zr30Ti30Ag10","MMG",666,700,1166,"NAN","NAN"
"Cu45Zr30Ti15Ag10","MMG",687,717,1121,"NAN","NAN"
"Cu40Zr30Ti20Ag10","MMG",677,708,1125,"NAN","NAN"
"Cu35Zr30Ti25Ag10","MMG",677,706,1138,"NAN","NAN"
"Cu35Zr30Ag25Ti10","MMG",677,706,1138,"NAN","NAN"
"Cu45Zr20Hf25Ag10","MMG",700,780,1281,"NAN","NAN"
"Cu45Zr35Hf10Ag10","MMG",701,759,1208,"NAN","NAN"
"Cu46Hf39.5Al7Y7.5","MMG",621,729,1307,"NAN","NAN"
"Cu46Hf44.5Al7Y2.5","MMG",627,752,1293,"NAN","NAN"
"Cu35Ag25Zr30Ti10","MMG",677,706,1138,"NAN",2
"Cu50Mg22.7Ca27.3","MMG",392,410,864,"NAN",1.5
"Cu40Zr40Ag10Al10","MMG",710,765,1273,"NAN",3
"Cu45Zr35Ag10Hf10","MMG",690,769,1171,"NAN",4
"Cu40Zr30Ag20Ti10","MMG",677,708,1125,"NAN",3
"Cu45Zr30Ag15Ti10","MMG",687,717,1121,"NAN",5
"Cu50Zr30Ag10Ti10","MMG",694,726,1130,"NAN",4
"Cu45Zr5Hf40Ag10","MMG",730,815,1342,"NAN","NAN"
"Cu45Zr10Hf35Ag10","MMG",724,808,1327,"NAN","NAN"
"Cu45Zr15Hf30Ag10","MMG",718,801,1298,"NAN","NAN"
"Cu25Ni25Co25Cr25","CMA",872,1043,1436,"NAN","NAN"
"Cu50Ca27.3Mg22.7","MMG",392,410,864,"NAN",1.5
"Cu50Ca31.8Mg18.2","MMG",392,421,828,"NAN",2
"Cu45Zr15Ag10Hf30","MMG",712,799,1275,"NAN",2
"Cu45Zr25Ag10Hf20","MMG",698,783,1218,"NAN",3
"Cu49Zr42.14Al6.86Si2","MMG",740,800,1256,"NAN",3
"Cu49.5Zr42.57Al6.93Si1","MMG",720,797,1226,"NAN",12
"Cu47Ti33Zr11Ni8Si1","MMG",720,757,1157,"NAN",4
"Cu50Zr42.5Ti2.5Al5","MMG",700,764,1179,"NAN","NAN"
"Cu43Zr41.4Y4.6Al11","MMG",673,735,1202,"NAN","NAN"
"Cu42Zr44.4Y3.6Al10","MMG",680,725,1120,"NAN","NAN"
"Cu42.5Hf45Al5Ag7.5","MMG",628,761,1081,"NAN","NAN"
"Cu47.5Hf45Al5Ag2.5","MMG",635,767,1086,"NAN","NAN"
"Cu58.8Zr29.4Ti9.8Y2","MMG",707,757,1122,"NAN",5
"Cu45.5Ca36.4Mg18.1","MMG",397,426,735,"NAN",3
"Cu45.5Mg36.4Ca18.1","MMG",391,420,851,"NAN",2
"Cu46.4Zr35Ag11.6Ti7","MMG",689,732,1119,"NAN",6
"Cu45.5Ca31.8Mg22.7","MMG",388,427,793,"NAN",3
"Cu40.9Ca36.4Mg22.7","MMG",396,432,719,"NAN",5
"Cu40.9Mg36.4Ca22.7","MMG",394,414,821,"NAN",1.5
"Cu54.5Mg27.3Ca18.2","MMG",402,419,921,"NAN",0.5
"Cu45.5Mg31.8Ca22.7","MMG",389,410,843,"NAN",1.25
"Cu36.4Ca31.8Mg31.8","MMG",388,400,742,"NAN",8
"Cu54.5Ca27.3Mg18.2","MMG",401,423,884,"NAN",1
"Cu36.4Mg36.4Ca27.2","MMG",382,400,750,"NAN",5
"Cu40.9Mg31.8Ca27.3","MMG",392,414,785,"NAN",3
"Cu40.9Ca31.8Mg27.3","MMG",391,430,745,"NAN",4
"Cu45.5Ca27.2Mg27.3","MMG",395,410,831,"NAN",1.5
"Cu47Ti33Nb11Ni8Si1","MMG",710,732,1265,"NAN",0.5
"Cu36.4Mg31.8Ca31.8","MMG",388,400,742,"NAN","NAN"
"Cu54.5Mg18.2Ca27.3","MMG",401,423,884,"NAN",1
"Cu33.3Mg33.3Ca33.3","MMG",391,406,731,"NAN","NAN"
"Cu45.5Mg27.3Ca27.2","MMG",395,410,831,"NAN",1.5
"Cu45Zr42.55Y3.45Al9","MMG",706,746,1130,"NAN","NAN"
"Cu45Zr41.5Hf3.5Ag10","MMG",706,787,1297,"NAN","NAN"
"Cu50Zr22.5Hf22.5Al5","MMG",738,817,1201,"NAN","NAN"
"Cu45Zr43.5Hf1.5Ag10","MMG",712,794,1301,"NAN","NAN"
"Cu45Zr30Ag10Ti10Ni5","MMG",710,738,1160,"NAN","NAN"
"Cu46.5Zr45.5Al7.5Sn1","MMG",718,777,1167,"NAN","NAN"
"Cu38Au35Si17Ag5Pd5","MMG",440,472,774,"NAN",2
"Cu55.2Hf23Ti13.8Nb8","MMG",745,783,1198,"NAN",2.5
"Cu49Zr42.14Al6.86Si2","MMG",740,800,1256,"NAN",3
"Cu57.6Hf24Ti14.4Nb4","MMG",747,789,1188,"NAN",4
"Cu45Zr30Ni5Ag10Ti10","MMG",710,738,1160,"NAN",5
"Cu59.4Zr29.7Ti9.9Sn1","MMG",730,776,1155,"NAN",5
"Cu47Ti33Ni8Nb6Zr5Si1","MMG",712,739,1187,"NAN","NAN"
"Cu47Ti33Zr5Nb6Ni8Si1","MMG",712,739,1187,"NAN",2
"Cu47Ti33Zr7Nb4Ni8Si1","MMG",713,736,1172,"NAN",5
"Cu47Ti33Zr9Nb2Ni8Si1","MMG",728,762,1159,"NAN",5
"Cu47Ti33Zr3Nb8Ni8Si1","MMG",708,731,1228,"NAN",1
"Cu26.95Zr63.7Ti2Al7.35","MMG",638,689,1213,"NAN","NAN"
"Cu56.4Hf23.5Ti14.1Nb6","MMG",745,785,1190,"NAN",4
"Cu58.8Hf24.5Ti14.7Nb2","MMG",746,792,1184,"NAN",4
"Cu47Ti33Zr11Si1Ni6Sn2","MMG",720,765,1140,"NAN",6
"Cu49.25Zr42.355Al6.895Si1.5","MMG",737,798,1243,"NAN",4
"Cu49.75Zr42.785Al6.965Si0.5","MMG",719,791,1214,"NAN",10
"Cu49.5Zr42.57Al6.93Si1","MMG",720,797,1226,"NAN",12
"Cu49.5Zr42.08Ti7.425Si1","MMG",683,731,1141,"NAN",6
"Cu49.5Zr42.08Ti7.425Sn1","MMG",683,730,1140,"NAN",6
"Cu20Ni20Fe20Fe20Mn20","CMA",819,921,1349,"NAN","NAN"
"Cu20Ni20Co20Fe20Mn20","CMA",828,972,1408,"NAN","NAN"
"Cu26.675Zr63.05Ti3Al7.275","MMG",638,721,1227,"NAN","NAN"
"Cu26.125Zr61.75Ti5Al7.125","MMG",636,698,1219,"NAN","NAN"
"Cu25.575Zr60.45Ti7Al6.975","MMG",636,681,1200,"NAN","NAN"
"Cu49.25Zr42.36Al6.895Si1.5","MMG",737,798,1243,"NAN",4
"Cu49.75Zr42.79Al6.965Si0.5","MMG",719,791,1214,"NAN",10
"Cu42.5Ti41.5Ni7.5Hf5Zr2.5Si1","MMG",685,720,1206,"NAN","NAN"
"Cu49.4Zr41.99Ti7.41Sn0.6Si0.6","MMG",682,734,1141,"NAN",7
"Cu10Ni20Co20Cr20Al10Cr20","CMA",842,934,1331,"NAN","NAN"
"Cu60Zr20Hf10Ti10","MMG",754,797,"NAN","NAN","NAN"
"Cu46Zr40Ti8.5Al5.5","MG",646,729,"NAN","NAN",0.04
"Cu57.6Hf24Ti14.4Nb4","MMG","NAN","NAN","NAN","NAN","NAN"
"Cu47Ti33Zr11Ni6Sn2Si1","MMG","NAN","NAN","NAN","NAN","NAN"
"Cu59.58Zr24.825Ti14.895Nb0.7","MMG","NAN","NAN","NAN","NAN",1
"Cu20.0Fe20.0Hf20.0Ti20.0Zr20.0","CMA",722,734,1220,"NAN","NAN"
"Cu25.0Al10.0Ni25.0Fe20.0Co20.0","CMA",800,889,1334,"NAN","NAN"
"Cu18.18Ni36.36Co18.18Fe18.18Al9.09","CMA",813,936,1381,"NAN","NAN"
"Cu19.23Ni38.46Fe19.23Cr19.23Al3.85","CMA",840,1007,1438,"NAN","NAN"
"Cu14.29Ni28.57Fe14.29Cr28.57Cr14.29","CMA",889,1087,1468,"NAN","NAN"
"Cu7.14Ni14.29Co14.29Cr14.29Al7.14Fe42.86","CMA",840,1006,1438,"NAN","NAN"
"Cu6.67Ni13.33Ni13.33Cu13.33Al6.67Fe46.67","CMA",825,965,1404,"NAN","NAN"
"Cu8.33Ni16.67Co16.67Cr16.67Al8.33Fe33.33","CMA",829,987,1429,"NAN","NAN"
"Cu16.67Fe16.67Cu16.67Ti16.67Mn16.67Zr16.67","CMA",775,808,1251,"NAN","NAN"
"Cu16.95Ni33.90Fe16.95Cr16.95Al15.25","CMA",802,844,1263,"NAN","NAN"
"Cu8.3Al16.7Co16.7Cr16.7Fe16.7Ni16.7Ti8.3","CMA",791,819,1243,"NAN","NAN"
"Cu16.13Ni32.26Fe16.13Cr16.13Al19.35","CMA",782,811,1245,"NAN","NAN"
"Cu17.54Ni17.54Fe17.54Fe17.54Mo17.54Al8.77V3.51","CMA",909,1079,1426,"NAN","NAN"
"Cu14.29Al14.29Fe14.29Co14.29Cr14.29Fe14.29Si14.29","CMA",797,849,1279,"NAN","NAN"
"Cu46Zr39Hf8Al7","MMG",702,771,1177,"NAN",15
"Cu46Zr35Hf12Al7","MMG",710,781,1186,"NAN",22
"Cu46Zr32Hf15Al7","MMG",713,784,1200,"NAN",24
"Cu46Zr27Hf20Al7","MMG",720,797,1203,"NAN",15
"Cu46Zr33.5Hf13.5Al7","MMG",710,784,1200,"NAN",28.5
"Cu33.3Ni33.3Al33.3","CMA",288,463,747,"NAN","NAN"
"Cu15.38Ni30.77Al15.38Cr15.38Al23.08","CMA",784,867,1327,"NAN","NAN"
"Dy55Al25Co20","MMG",635,708,1031,"NAN",3
"Dy55Co20Al25","MMG",629,702,"NAN","NAN","NAN"
"Dy40Y16Al24Co20","MMG",633,682,1031,"NAN","NAN"
"Dy46Y10Al24Co20","MMG",631,675,1025,"NAN",5
"Dy55Co20Al24Si1","MMG",632,707,"NAN","NAN","NAN"
"Dy55Co20Al22Si3","MMG",636,694,"NAN","NAN","NAN"
"Dy46Y10Al24Co18Fe2","MMG",627,677,1023,"NAN",3
"Dy46Y10Al23Co20Nb1","MMG",622,671,1044,"NAN","NAN"
"Dy18Er18Y18Ni26Al20","MMG",631,685,"NAN","NAN","NAN"
"Dy36Ho20Co20Al24","MMG",633,687,"NAN","NAN","NAN"
"Er36Al24Co20Y20","MMG",661,719,1071,"NAN",12
"Er55Al25Co20","MMG",663,722,1079,"NAN",5
"Er50Y6Al24Co20","MMG",651,702,"NAN","NAN","NAN"
"Er55Al27.5Co17.5","MG",663,726,"NAN","NAN","NAN"
"Er50Co20Al24Y6","MMG",651,702,"NAN","NAN","NAN"
"Er20Tb20Dy20Ni20Al20","MMG","NAN","NAN","NAN","NAN",2
"Er20Dy20Co20Al20Tb20","MMG",623,663,"NAN","NAN","NAN"
"Er20Dy20Co20Al20Tm20","MMG",645,690,"NAN","NAN","NAN"
"Fe83B17","MMG",698,732,1487,45000,0.326
"Fe72B22Y6","MMG",898.4,948.6,1412.6,"NAN",2
"Fe72Y6B22","MMG",856,942,1419,"NAN",2
"Fe84Si4B12","MMG",647,728,"NAN","NAN","NAN"
"Fe83B15Si2","MMG",694,726,1480,51000,0.312
"Fe71Nb6B23","MMG",831,870,1509,"NAN",1.5
"Fe84Si1B15","MMG",691,728,1505,68000,0.282
"Fe68Zr10B22","MMG",843,913,1533,"NAN","NAN"
"Fe71B23Nb6","MMG",819,865,1494,"NAN","NAN"
"Fe66B22W6Y6","MMG",897,981,1497,"NAN","NAN"
"Fe70B22Y6Ni2","MMG",880,925,1509,"NAN","NAN"
"Fe69B22Y6Ni3","MMG",874,910,1503,"NAN","NAN"
"Fe68B22Y6W4","MMG",874,971,1504,"NAN","NAN"
"Fe67B22Y6Ni5","MMG",866,891,1469,"NAN","NAN"
"Fe70B22Y6W2","MMG",867,970,1521,"NAN","NAN"
"Fe69B22Y6W3","MMG",868,973,1505,"NAN","NAN"
"Fe68B22Y6Ni4","MMG",872,907,1470,"NAN","NAN"
"Fe71B22Y6W1","MMG",845,956,1423,"NAN","NAN"
"Fe67B22Y6W5","MMG",882,970,1497,"NAN","NAN"
"Fe71B22Y6Ni1","MMG",883,926,1507,"NAN","NAN"
"Fe64B22Co8Y6","MMG",884,927,1505,"NAN","NAN"
"Fe66B22Co6Y6","MMG",887,925,1509,"NAN","NAN"
"Y4Fe72B22Al2","MMG",892,964,1518,"NAN","NAN"
"Fe68B22Y6Co4","MMG",896,941,1414,"NAN","NAN"
"Fe70B22Y6Co2","MMG",898,944,1420,"NAN","NAN"
"Fe70B22Y6Mo2","MMG",907,969,1508,"NAN","NAN"
"Fe69B22Y6Mo3","MMG",908,958,1488,"NAN","NAN"
"Fe68B22Y6Mo4","MMG",915,944,1488,"NAN","NAN"
"Fe67B22Y6Mo5","MMG",920,941,1483,"NAN","NAN"
"Fe58B22Co14Y6","MMG",880,925,1485,"NAN","NAN"
"Fe71B22Y6Mo1","MMG",902,960,1517,"NAN","NAN"
"Fe62B22Co10Y6","MMG",885,932,1503,"NAN","NAN"
"Fe60B22Co12Y6","MMG",881,924,1498,"NAN","NAN"
"Fe74B17Nb6Y3","MMG",831,879,1391,"NAN","NAN"
"Fe73B20Nb4Hf3","MMG",836,899,1448,"NAN","NAN"
"Fe76Si9B10P5","MMG",780,832,1258,"NAN",2.5
"Fe80P12B4Si4","MMG",753,789,"NAN","NAN","NAN"
"Fe72B22Y4Ti2","MMG",841.5,914.3,1419.7,"NAN",3
"Fe83B12Si2C3","MMG",691,720,1472,58000,0.298
"Fe83B12Si2P3","MMG",683,730,1446,18000,0.453
"Fe76B10Si9P5","MMG",783,832,1444,490,1.633
"Fe68W4Y6B22","MMG",874,971,1504,"NAN",4
"Fe69W3Y6B22","MMG",868,973,1505,"NAN",4
"Fe66W6Y6B22","MMG",897,981,1497,"NAN",2
"Fe67W5Y6B22","MMG",882,970,1497,"NAN",3
"Fe70W2Y6B22","MMG",867,970,1521,"NAN",3
"Fe71W1Y6B22","MMG",845,956,1423,"NAN",3
"Fe72B22Y4Ta2","MMG",847.6,931.8,1421.1,"NAN",4
"Fe72B22Y4Hf2","MMG",868.2,938.6,1411.9,"NAN",3
"Fe71.2B24Y4.8","MMG",856,917,1405,"NAN",1
"Fe72B22Y4Nb2","MMG",837.8,921.3,1410.7,"NAN",4
"Fe67Ni5Y6B22","MMG",866,891,1469,"NAN",1
"Fe68Ni4Y6B22","MMG",872,907,1470,"NAN",1.5
"Fe69Ni3Y6B22","MMG",874,910,1503,"NAN",1.5
"Fe70Ni2Y6B22","MMG",880,925,1509,"NAN",2
"Fe71Ni1Y6B22","MMG",883,926,1507,"NAN",2
"Fe66Co6Y6B22","MMG",887,925,1509,"NAN",2
"Fe68Co4Y6B22","MMG",896,941,1414,"NAN",2
"Fe70Co2Y6B22","MMG",898,944,1420,"NAN",2
"Fe72Si4B20Nb4","MMG",829,876,"NAN","NAN",2
"Fe56Co16Y6B22","MMG",882,927,1494,"NAN",2.5
"Fe67Mo5Y6B22","MMG",920,941,1483,"NAN",3.5
"Fe68Mo4Y6B22","MMG",915,944,1488,"NAN",6.5
"Fe69Mo3Y6B22","MMG",908,958,1488,"NAN",6
"Fe70Mo2Y6B22","MMG",907,969,1508,"NAN",3.5
"Fe74Nb6Y3B17","MMG",831,879,1391,"NAN",2
"Fe64Co8Y6B22","MMG",884,927,1505,"NAN",2.5
"Fe58Co14Y6B22","MMG",880,925,1485,"NAN",2.5
"Fe60Co12Y6B22","MMG",881,924,1498,"NAN",2.5
"Fe62Co10Y6B22","MMG",885,932,1503,"NAN",2.5
"Fe72Nb4B20Si4","MMG",842,880,1420,"NAN",2
"Fe71Mo1Y6B22","MMG",902,960,1517,"NAN",2.5
"Fe70Si4B20Nb6","MMG","NAN","NAN","NAN","NAN",2
"Fe67Co7Zr6B20","MMG","NAN","NAN",1395,"NAN",1
"Fe79P10C4B4Si3","MMG",740,774,1263,"NAN",1
"Fe65Mo14C15B6","MMG",789,843,1418,"NAN",1.5
"Fe64Mo14C15B7","MMG",793,843,1343,"NAN",2.5
"Fe20Co20Cr20Ni20B20","MG",744,788,"NAN","NAN",0.02
"Fe63Co7Zr10B20","MMG",883.2,952.8,"NAN","NAN","NAN"
"Fe75Ga5P12C4B4","MMG",731,768,"NAN","NAN",1
"Fe76Al4P12B4Si4","MMG",738,780,"NAN","NAN","NAN"
"Fe72B20Nb4Hf3Y1","MMG",841,916,1446,"NAN","NAN"
"Fe72.8B16Si8Zr3.2","MMG",850,883,1472,"NAN","NAN"
"Fe71B20Nb4Hf3Y2","MMG",850,928,1432,"NAN","NAN"
"Fe70B20Nb4Hf3Y3","MMG",850,924,1437,"NAN","NAN"
"Fe70.56B21.56Y5.88Ta2","MMG",917.3,978.8,1415.4,"NAN",4
"Fe70.56B21.56Y5.88Ti2","MMG",914.5,973.7,1416,"NAN",2
"Fe60Mo15C15B10","MMG","NAN","NAN","NAN","NAN",1
"Fe70.56B21.56Y5.88Nb2","MMG",918,980,1411.5,"NAN",4
"Fe74B20Nb2Hf2Si2","MMG",790,858,1415,80,3.119
"Fe83.3Si4B12Cu0.7","MMG",595,698,"NAN","NAN","NAN"
"Fe76C7Si3.3B5P8.7","MMG",779,795,1292,"NAN",1
"Fe70Nb4Hf3Y3B20","MMG",850,924,1437,"NAN",3.5
"Fe71Nb4Hf3Y2B20","MMG",850,928,1432,"NAN",4
"Fe72Nb4Hf3Y1B20","MMG",841,916,1446,"NAN",3
"Fe73Nb4Hf3Y0B20","MMG",836,899,1448,"NAN",2
"Fe70.56B23.52Nb3.92Y2","MMG",855,918,1473,"NAN",2
"Fe71Mo5P12C10B2","MMG",701,733,1257,"NAN",3
"Fe69Mo7P12C10B2","MMG",716,753,1263,"NAN",2.5
"Fe76Mo4P9C4B4Si3","MMG",744,788,1245,"NAN",4
"Fe72B14.4Si9.6Nb4","MMG",835,885,1369,"NAN",1.5
"Fe72Si9.6Nb4B14.4","MMG",785,835,1429,320,1.893
"Fe64Co7Zr6B20Nd3","MMG","NAN","NAN",1395,"NAN","NAN"
"Fe83.3Si4B8P4Cu0.7","MMG",548,684,"NAN","NAN","NAN"
"Fe63Mo14C15B6Er2","MMG",777,819,1423,"NAN",3
"Fe64Co7Zr6Nd3B20","MMG","NAN","NAN",1331,"NAN",1
"Fe56Co7Ni7Zr10B20","MMG",814,887,"NAN","NAN","NAN"
"Fe61Co10Zr5W4B20","MMG",843,903,"NAN","NAN",1
"Fe64Cr10Mo5C8P13","MMG",783,821,"NAN","NAN","NAN"
"Fe61Cr4Mo14C15B6","MMG",800,853,1433,"NAN",2
"Fe59Cr6Mo14C15B6","MMG",806,858,1436,"NAN",1.5
"Fe56.8Co14.2Nb6B23","MMG",809,864,1475,"NAN",2
"Fe66Mo10P12C10B2","MMG",721,757,1267,"NAN",2.5
"Fe74Al4Ga2P12B4Si4","MMG",737,786,"NAN","NAN","NAN"
"Fe74Al4Ga2P11C5B4","MMG",733,782,"NAN","NAN","NAN"
"Fe55.8Co14.2Nb6B24","MMG",821,868,1477,"NAN",2
"Fe56.8Co14.2Nb5B24","MMG",823,868,1496,"NAN",2
"Fe66.96Mo3.72B22.32Dy7","MMG",880,957,1406,"NAN",2
"Fe67.68Mo3.76B22.56Dy6","MMG",854,945,1400,"NAN",3
"Fe68.4Mo3.8B22.8Dy5","MMG",853,942,1401,"NAN",2
"Fe69.12Mo3.84B23.04Dy4","MMG",848,923,1396,"NAN",2
"Fe56.8Co14.271Nb6B23","MMG",809,864,1475,"NAN",2
"Fe73Al5Ga2P11C5B4","MMG",732,785,"NAN","NAN",1
"Fe74Mo5P10C4B4Si3","MMG",758,799,1265,"NAN",3
"Fe78Mo1P10C4B4Si3","MMG",742,780,1270,"NAN",1.5
"Fe72Al5Ga2P11C6B4","MMG",743,798,"NAN","NAN","NAN"
"Fe76Mo3P10C4B4Si3","MMG",750,793,1250,"NAN",3.5
"Fe77Mo2P10C4B4Si3","MMG",742,783,1264,"NAN",2.5
"Fe33.3Ni33.3Co33.3","CMA",870,1043,1438,"NAN","NAN"
"Fe33.3Co33.3Cr33.3","CMA",891,1090,1468,"NAN","NAN"
"Fe33.3Ni33.3Mn33.3","CMA",822,924,1348,"NAN","NAN"
"Fe33.3Co33.3Mn33.3","CMA",822,924,1348,"NAN","NAN"
"Fe70B16.67Si8.33Hf5","MMG",861,901,1543,"NAN","NAN"
"Fe56.8B24Co14.2Nb5","MMG",823,868,1496,"NAN","NAN"
"Fe55.8B24Co14.2Nb6","MMG",821,868,1477,"NAN","NAN"
"Fe50Cr15Mo14C15B6","MMG",829,874,1483,"NAN",1.5
"Fe68.4Mo3.8B22.8Dy5","MMG",853,942,1401,"NAN",2
"Fe75Mo5Ga10C4B4Si2","MMG",738,798,1230,"NAN",2.5
"Fe58Cr5Mo14Er2C15B6","MMG",793,829,1416,"NAN",6
"Fe74Mo6P10C7.5B2.5","MMG",711,749,1255,"NAN",3
"Fe20Co20Cr20Ni20B10Si10","MG",753,810,"NAN","NAN",0.02
"Fe30Co30Ni15Si8B17","MMG",780,834,"NAN","NAN",1.2
"Fe73.5B14.7Si9.8Nb2","MMG",812,870,1425,"NAN",1
"Fe64Mo14C15B6Er1","MMG",783,832,1413,"NAN",3.5
"Fe64Mo14C15B6Dy1","MMG",785,835,1408,"NAN",3
"Fe63Mo14C15B6Dy2","MMG",777,817,1418,"NAN",3
"Fe75Mo4P10C4B4Si3","MMG",752,799,1226,"NAN",4
"Fe45Cr16Mo16C18B5","MMG",856,914,"NAN","NAN","NAN"
"Fe46Cr16Mo16C18B4","MMG",862,915,1389,"NAN",1.2
"Fe44Cr16Mo16C18B6","MMG",870,932,1414,"NAN",1.2
"Fe42Cr16Mo16C18B8","MMG",887,947,1405,"NAN",1.2
"Fe71Cr4Mo4P11B5C5","MMG",718,753,"NAN","NAN","NAN"
"Fe43Cr16Mo16C20B5","MMG","NAN","NAN","NAN","NAN",1.6
"Fe65Cr2Mo9P10C8B6","MMG",756,820,1288,"NAN",2.5
"Fe42Al28Zr10B20","MMG",709,833,1222,"NAN","NAN"
"Fe20Cr20Ni20Ni20Cu20","CMA",872,1043,1436,"NAN","NAN"
"Fe20Co20Cr20Cr20Cu20","CMA",871,1066,1469,"NAN","NAN"
"Fe61B15Zr8Mo7Co7Y2","MMG",905,916,1490,"NAN","NAN"
"Fe48Cr15C15Mo14B6Y2","MMG",839,886,1464,"NAN","NAN"
"Fe72C7Si3.3B5P8.7Ga4","MMG",782,801,1290,"NAN",2
"Fe75C7Si3.3B5P8.7Ga1","MMG",781,794,1282,"NAN",3
"Fe74C7Si3.3B5P8.7Ga2","MMG",784,800,1283,"NAN",3
"Fe45Cr15Mo15C15B10","MMG","NAN","NAN","NAN","NAN",2.5
"Fe30Cr30Mo15C15B10","MMG","NAN","NAN","NAN","NAN",1
"Fe43Cr16Mo16C15B10","MMG",810,890,"NAN","NAN",2.7
"Fe65Co10Ga5P12C4B4","MMG",727,775,"NAN","NAN",2
"Fe71Nb4.8Zr1.2B23","MMG",825,877,1507,"NAN",2
"Fe72Nb3.6Zr2.4B22","MMG",816,857,1453,"NAN",1.5
"Fe54Mn10Mo14C15B7","MMG","NAN","NAN","NAN","NAN",3
"Fe43Cr16Mo16C10B15","MMG","NAN","NAN","NAN","NAN",1.2
"Fe74.25B14.85Si9.9Zr1","MMG",867,919,1469,"NAN",0.75
"Fe74.25B14.85Si9.9Nb1","MMG",815,858,1455,"NAN",0.5
"Fe69.776B23.52Y4.704Nb2","MMG",858,922,1397,"NAN",2
"Fe68.352B23.04Y4.608Nb4","MMG",864,957,1393,"NAN",7
"Fe66Co4Hf5Mo7B15Y3","MMG",877,937,1482,"NAN","NAN"
"Fe62Co8Hf5Mo7B15Y3","MMG",889,939,1481,"NAN","NAN"
"Fe78Ga2P9.5C4B4Si2.5","MMG",735,775,"NAN","NAN",2
"Fe77Ga3P9.5C4B4Si2.5","MMG",750,798,"NAN","NAN",2.5
"Fe56Co7Ni7Zr8Nb2B20","MMG",828,912,"NAN","NAN","NAN"
"Fe56Co7Ni7Zr6Nb4B20","MMG",828,912,"NAN","NAN","NAN"
"Fe57Co9.5Nd3Dy0.5B30","MMG",888,933,"NAN","NAN","NAN"
"Fe66.928B22.56Y4.512Nb6","MMG",864,947,1393,"NAN",3
"Fe65.504B22.08Y4.416Nb8","MMG",914,946,1393,"NAN",1
"Fe63Cr3Mo12P10C7B5","MMG",747,791,1299,"NAN",2.5
"Fe69Cr2Mo5P12C10B2","MMG",710,744,1266,"NAN",3
"Fe61Co7Zr8Mo7B15Y2","MMG",904.6,961.4,1490.2,"NAN",5
"Fe55Cr8Mo14C15B6Er2","MMG",843,893,1443,"NAN",4
"Fe67Co9.5Nd3Dy0.5B20","MMG",828,853,"NAN","NAN","NAN"
"Fe72Al5Ga2P10C6B4Si1","MMG",732,785,"NAN","NAN",2
"Fe48Cr15Mo14C15B6Y2","MMG",839,886,1464,"NAN",7
"Fe36Co36B19.2Si4.8Nb4","MMG",820,870,1397,"NAN",5
"Fe76.0C7.0Si3.3B5.0P8.7","MMG",779,795,1292,"NAN",1
"Fe71Mo2Nb3P12C10B2","MMG",719,757,1305,"NAN",1
"Fe71Mo4Nb1P12C10B2","MMG",729,777,1296,"NAN",2
"Fe71Mo3Nb2P12C10B2","MMG",724,766,1305,"NAN",1
"Fe60Co10Hf5Mo7B15Y3","MMG",879,943,1480,"NAN","NAN"
"Fe58Co12Hf5Mo7B15Y3","MMG",874,935,1460,"NAN","NAN"
"Fe63Cr3Mo10P12C10B2","MMG",735,778,1277,"NAN",2.5
"Fe43Cr16Mo16C15B5P5","MMG","NAN","NAN","NAN","NAN",2.2
"Fe64Cr3Mo10P10C10B3","MMG",729,775,1288,"NAN",2.5
"Fe52Cr15Mo9C15B6Er3","MMG",808,"NAN",1453,"NAN",6
"Fe64.5Mo14C15B6Er0.5","MMG",789,846,1423,"NAN",2.5
"Fe63.5Mo14C15B6Er1.5","MMG",779,821,1413,"NAN",3
"Fe20Co20Fe20Cu20Ni20","CMA",870,1040,1434,"NAN","NAN"
"Fe72.5B16.67Si8.33Hf2.5","MMG",852,885,1458,"NAN","NAN"
"Fe31.7Co31.7Cr31.7Ni5.0","CMA",883,1081,1468,"NAN","NAN"
"Fe76.55B13.79Si6.9Zr2.76","MMG",830,852,1505,"NAN","NAN"
"Fe56.05B25Co13.45Nb5.5","MMG",821,879,1510,"NAN","NAN"
"Fe46Co30Mo4P9C4B4Si3","MMG",734,775,1233,"NAN",3
"Fe66Co10Mo4P9C4B4Si3","MMG",744,788,1221,"NAN",6
"Fe56Co20Mo4P9C4B4Si3","MMG",736,778,1220,"NAN",5
"Fe64.5Mo14C15B6Dy0.5","MMG",792,851,1418,"NAN",2
"Fe48Cr19Mo10C15B6Er2","MMG",853,"NAN",1483,"NAN",5
"Fe48Cr10Mo19C15B6Er2","MMG",858,"NAN",1523,"NAN",4
"Fe49Cr15Mo14C13B8Er1","MMG",861,914,1468,"NAN",4
"Fe49Cr15Mo14C15B6Er1","MMG",857,901,1463,"NAN",6
"Fe49Cr15Mo14C17B4Er1","MMG",849,891,1463,"NAN",4
"Fe49Cr15Mo14C18B3Er1","MMG",848,887,1461,"NAN",4
"Fe49Cr15Mo14C19B2Er1","MMG",841,883,1498,"NAN",3
"Fe48Cr15Mo14C15B6Dy2","MMG",843,"NAN",1453,"NAN",9
"Fe74.25B14.85Si9.9Zr1","MMG",867,919,1469,"NAN",0.75
"Fe45Cr7.5Mo22.5C15B10","MMG","NAN","NAN","NAN","NAN",1
"Fe43Cr16Mo16C17.5B7.5","MMG","NAN","NAN","NAN","NAN",2.2
"Fe74.25B19.8Si4.95Nb1","MMG",815,858,"NAN","NAN",0.5
"Fe73.5B19.6Si4.9Nb2","MMG",812,870,"NAN","NAN",1
"Fe72Si9.6B14.4Nb4","MMG","NAN",885,"NAN","NAN",1.5
"Fe61B15Mo7Zr8Co6Y2Al1","MMG",899.5,955.6,1495,"NAN",5
"Fe61B15Mo7Zr8Co5Y2Cr2","MMG",901.1,958.9,1490,"NAN",5
"Fe64.8Co7.2B19.2Si4.8Nb4","MMG",832,877,1460,"NAN",2
"Fe67.68Mo3.76B22.56Dy6","MMG",854,945,1400,"NAN",3
"Fe69.12Mo3.84B23.04Dy4","MMG",848,923,1396,"NAN",2
"Fe70Tb1.92B19.2Si4.8Nb4","MMG",844,914,1440,"NAN",2.5
"Fe45Cr16Mo14Nb2C18B5","MMG",853,906,"NAN","NAN","NAN"
"Fe45Cr16Mo14Ta2C18B5","MMG",852,903,"NAN","NAN","NAN"
"Fe67Cr4Mo4Ga4P11B5C5","MMG",730,785,"NAN","NAN","NAN"
"Fe69Ni5Mo6P10C7.5B2.5","MMG","NAN","NAN","NAN","NAN",5
"Fe31.7Co31.7Cr31.7Al5.0","CMA",888,1086,1468,"NAN",0
"Fe60Co8Zr10Mo5W2B15","MMG",891,950,"NAN","NAN",1.5
"Fe61Co7Zr10Mo5W2B15","MMG",897,964,1460,"NAN","NAN"
"Fe59Co9Zr10Mo5W2B15","MMG",867,919,1439,"NAN","NAN"
"Fe48Cr15Mo14Er2C15B6","MMG",844,880,1446,27.8,8
"Fe74Mo4Ga2P10C4B4Si2","MMG",740,790,1276,"NAN",1.5
"Fe73Mo4Ga3P10C4B4Si2","MMG",744,801,1283,"NAN",2
"Fe72B19.2Si4.8Nb4","MMG",835,880,1475,"NAN",1.5
"Fe48Cr15Mo14C15B6Er2","MMG",843,893,1443,"NAN",12
"Fe76Mo2Ga2P10C4B4Si2","MMG",738,788,1277,"NAN",4
