Repository: Sachinscnpdl/BMGcalc

File: your_input_data_filtered.csv (part 2 of 4)
Alloys,Phase,Tg_K,Tx_K,Tl_K,Rc_mm/s,Dmax_mm
Co24.39Cu24.39Fe24.39Ni24.39Sn2.44,CMA,832.0,994.0,1433.0,NAN,NAN
Co18.2Cr18.2Fe18.2Mn18.2Ni18.2V9.1,CMA,865.0,1059.0,1469.0,NAN,NAN
Co24.57Cu24.57Fe24.57Ni24.57Sn1.72,CMA,863.0,1032.0,1434.0,NAN,NAN
Co24.88Cu24.88Fe24.88Ni24.88Sn0.50,CMA,867.0,1035.0,1432.0,NAN,NAN
Co22.22Cu22.22Fe22.22Ni22.22Ni11.11,CMA,866.0,1033.0,1432.0,NAN,NAN
Co22.22Cr22.22Cu11.11Fe22.22Ni22.22,CMA,871.0,1043.0,1436.0,NAN,NAN
Co17.4Cr17.4Fe17.4Mn17.4Ni17.4V13.0,CMA,863.0,1057.0,1469.0,NAN,NAN
Co16.7Cr16.7Fe16.7Mn16.7Ni16.7Ti16.7,CMA,834.0,890.0,1280.0,NAN,NAN
Co16.7Cr16.7Fe16.7Ni16.7Mn16.7Cu16.7,CMA,830.0,975.0,1410.0,NAN,NAN
Co18.18Cr18.18Fe18.18Mn18.18Ni18.18V9.09,CMA,865.0,1059.0,1469.0,NAN,NAN
Co19.05Cr19.05Fe19.05Mn19.05Ni19.05V4.76,CMA,848.0,1017.0,1439.0,NAN,NAN
Co18.18Cr18.18Cu18.18Fe18.18Ni18.18Ti9.09,CMA,842.0,1001.0,1426.0,NAN,NAN
Co16.67Cr16.67Cu16.67Fe16.67Ni16.67Ti16.67,CMA,841.0,950.0,1356.0,NAN,NAN
Co17.24Cr17.24Cu17.24Fe17.24Ni17.24Ti13.79,CMA,840.0,944.0,1348.0,NAN,NAN
Co16.67Cr16.67Ni16.67Fe16.67Cr16.67Ti16.67,CMA,869.0,969.0,1337.0,NAN,NAN
Co19.61Cu19.61Fe19.61Mn19.61Ni19.61Sn1.96,CMA,812.0,914.0,1351.0,NAN,NAN
Co19.88Cu19.88Fe19.88Mn19.88Ni19.88Sn0.60,CMA,820.0,922.0,1349.0,NAN,NAN
Co19.69Cu19.69Fe19.69Mn19.69Ni19.69Sn1.57,CMA,820.0,925.0,1354.0,NAN,NAN
Co17.39Cr17.39Fe17.39Mn17.39Ni17.39V13.04,CMA,863.0,1057.0,1469.0,NAN,NAN
Co19.80Cu19.80Fe19.80Mn19.80Ni19.80Sn0.99,CMA,820.0,922.0,1349.0,NAN,NAN
Co16.67Cr16.67Fe16.67Mn16.67Ni16.67V16.67,CMA,866.0,1059.0,1469.0,NAN,NAN
Co28.57Fe28.57Ni28.57Si14.29,CMA,834.0,1002.0,1441.0,NAN,NAN
Co22.9Cr22.9Fe22.9Ni22.9Al8.6,CMA,844.0,1012.0,1439.0,NAN,NAN
Co23.5Cr23.5Fe23.5Ni23.5Al5.9,CMA,873.0,1048.0,1439.0,NAN,NAN
Co23.2Cr23.2Fe23.2Nb7.2Ni23.2,CMA,898.0,1099.0,1469.0,NAN,NAN
Co23.3Cr23.3Fe23.3Ni23.3Mo7.0,CMA,897.0,1099.0,1470.0,NAN,NAN
Co27.8Cu13.9Fe27.8Ni27.8Ta2.8,CMA,869.0,1042.0,1439.0,NAN,NAN
Co22.7Cr22.7Fe22.7Nb9.1Ni22.7,CMA,898.0,1098.0,1467.0,NAN,NAN
Co22.2Cr22.2Fe22.2Ni22.2Al11.1,CMA,845.0,984.0,1398.0,NAN,NAN
Co12.5Cr12.5Fe12.5Al12.5Ni50.0,CMA,829.0,986.0,1427.0,NAN,NAN
Co22.73Fe22.73Mo9.09Ni22.73V22.73,CMA,973.0,1120.0,1435.0,NAN,NAN
Co25.0Cr16.7Fe16.7Mo8.3Ni25.0Ti8.3,CMA,918.0,1131.0,1479.0,NAN,NAN
Co22.7Cr22.7Fe22.7Ni22.7Al6.8Mo2.3,CMA,884.0,1077.0,1462.0,NAN,NAN
Co22.67Cr22.67Fe22.67Nb9.34Ni22.67,CMA,898.0,1098.0,1467.0,NAN,NAN
Co18.5Fe18.5Mn18.5Ti18.5V18.5Zr7.4,CMA,827.0,904.0,1310.0,NAN,NAN
Co23.21Cr23.21Fe23.21Nb7.17Ni23.21,CMA,898.0,1099.0,1469.0,NAN,NAN
Co23.81Cu23.81Fe23.81Ni23.81Sn4.76,CMA,804.0,889.0,1326.0,NAN,NAN
Co13.3Cr13.3Cu13.3Fe13.3Ni13.3Ti33.3,CMA,797.0,841.0,1266.0,NAN,NAN
Co22.22Cr22.22Fe22.22Mo11.11Ni22.22,CMA,910.0,1123.0,1481.0,NAN,NAN
Co17.5Fe17.5Mn17.5Ti17.5V17.5Zr12.3,CMA,835.0,915.0,1314.0,NAN,NAN
Co23.8Cr15.9Fe15.9Mo12.7Ni23.8Ti7.9,CMA,934.0,1163.0,1494.0,NAN,NAN
Co17.0Cr17.0Fe17.0Ni17.0Cu17.0Al8.5V6.8,CMA,821.0,923.0,1350.0,NAN,NAN
Co16.4Cr16.4Fe16.4Ni16.4Cu16.4Al8.2V9.8,CMA,822.0,925.0,1351.0,NAN,NAN
Co15.9Cr15.9Fe15.9Ni15.9Cu15.9Al7.7V12.7,CMA,821.0,906.0,1325.0,NAN,NAN
Co15.2Cr15.2Fe15.2Ni15.2Cu15.2Al9.1V15.2,CMA,817.0,893.0,1312.0,NAN,NAN
Co13.3Cr13.3Fe13.3Ni13.3Cu13.3Al6.7V26.7,CMA,831.0,894.0,1290.0,NAN,NAN
Co13.7Cr13.7Fe13.7Ni13.7Cu13.7Al6.9V24.7,CMA,831.0,892.0,1289.0,NAN,NAN
Co14.1Cr14.1Fe14.1Ni14.1Cu14.1Al7.0V22.5,CMA,835.0,904.0,1299.0,NAN,NAN
Co14.5Cr14.5Fe14.5Ni14.5Cu14.5Al7.3V20.3,CMA,835.0,906.0,1301.0,NAN,NAN
Co19.23Cu19.23Fe19.23Mn19.23Ni19.23Sn3.85,CMA,805.0,893.0,1331.0,NAN,NAN
Co17.39Cr17.39Cu17.39Ni17.39Ni17.39Nb13.04,CMA,903.0,1105.0,1468.0,NAN,NAN
Co14.29Fe14.29Ni14.29Ni14.29V14.29V14.29Zr14.29,CMA,865.0,951.0,1319.0,NAN,NAN
Co16.7Fe16.7Ni16.7Al16.7Cr33.3,CMA,814.0,856.0,1262.0,NAN,NAN
Co20.0Cr20.0Fe20.0Ni20.0Cu5.0Al15.0,CMA,809.0,864.0,1281.0,NAN,NAN
Co21.74Fe21.74Mo13.04Ni21.74V21.74,CMA,944.0,1158.0,1471.0,NAN,NAN
Co14.3Cr14.3Fe14.3Al14.3Ni42.9,CMA,820.0,923.0,1352.0,NAN,NAN
Co16.7Ni16.7Cr16.7Al16.7Fe33.3,CMA,801.0,847.0,1270.0,NAN,NAN
Co14.3Cr14.3Fe14.3Ni14.3Cu14.3Al14.3V14.3,CMA,776.0,820.0,1268.0,NAN,NAN
Co12.5Fe12.5Mn12.5Ti12.5V37.5Zr12.5,CMA,869.0,988.0,1364.0,NAN,NAN
Co15.4Cr15.4Fe15.4Al15.4Ni38.5,CMA,820.0,909.0,1331.0,NAN,NAN
Cr16.7Fe16.7Ni16.7Al16.7Co33.3,CMA,809.0,861.0,1278.0,NAN,NAN
Co13.2Fe13.2Mn13.2Ti13.2V34.2Zr13.2,CMA,866.0,982.0,1361.0,NAN,NAN
Co13.7Fe13.7Mn13.7Ti13.7V31.5Zr13.7,CMA,867.0,982.0,1359.0,NAN,NAN
Co16.7Cr16.7Fe16.7Al16.7Ni33.3,CMA,809.0,861.0,1278.0,NAN,NAN
Co20.5Cr20.5Fe20.5Ni20.5Al18.0,CMA,800.0,846.0,1270.0,NAN,NAN
Co13.3Fe13.3Mn13.3Ti33.3V13.3Zr13.3,CMA,856.0,965.0,1353.0,NAN,NAN
Co14.3Fe14.3Mn14.3Ti14.3V28.6Zr14.3,CMA,868.0,976.0,1349.0,NAN,NAN
Co18.2Cr18.2Fe18.2Al18.2Ni27.3,CMA,802.0,849.0,1270.0,NAN,NAN
Co14.3Fe14.3Mn14.3Ti28.6V14.3Zr14.3,CMA,858.0,968.0,1353.0,NAN,NAN
Co15.2Fe15.2Mn15.2Ti15.2V24.2Zr15.2,CMA,867.0,958.0,1326.0,NAN,NAN
Co19.1Cr19.1Fe19.1Ni19.1Cu4.8Al19.1,CMA,972.0,831.0,1258.0,NAN,NAN
Co15.4Fe15.4Mn15.4Ti23.1V15.4Zr15.4,CMA,860.0,967.0,1350.0,NAN,NAN
Co15.9Fe15.9Mn15.9Ti15.9V20.6Zr15.9,CMA,865.0,953.0,1322.0,NAN,NAN
Co26.67Fe26.67Ni26.67Si19.99,CMA,820.0,889.0,1301.0,NAN,NAN
Co16.7Cr16.7Fe16.7Mn16.7Nb16.7Ni16.7,CMA,925.0,1133.0,1470.0,NAN,NAN
Co15.4Cr15.4Fe30.8Ni15.4Al15.4Mo7.7,CMA,844.0,972.0,1381.0,NAN,NAN
Co20.0Ni20.0Cr20.0Al20.0Fe20.0,CMA,794.0,832.0,1258.0,NAN,NAN
Co16.7Fe16.7Mn16.7Ti16.7V16.7Zr16.7,CMA,865.0,953.0,1321.0,NAN,NAN
Co30.8Cr15.4Fe15.4Ni15.4Al15.4Mo7.7,CMA,848.0,1018.0,1441.0,NAN,NAN
Co16.67Fe16.67Mo16.67Ni33.33V16.67,CMA,939.0,1155.0,1476.0,NAN,NAN
Co20.8Cr20.8Fe20.8Mo16.7Ni20.8,CMA,910.0,1124.0,1483.0,NAN,NAN
Co21.3Cr21.3Fe21.3Al21.3Ni15.0,CMA,797.0,834.0,1257.0,NAN,NAN
Co20.0Cr20.0Fe20.0Ni20.0Zr20.0,CMA,857.0,962.0,1347.0,NAN,NAN
Co17.5Fe17.5Mn17.5Ti17.5V12.3Zr17.5,CMA,859.0,951.0,1328.0,NAN,NAN
Co15.6Cr15.6Fe15.6Ni15.6Cu15.6Al15.6Mo6.3,CMA,802.0,877.0,1312.0,NAN,NAN
Co21.3Ni21.3Cr21.3Al21.3Fe15.0,CMA,797.0,834.0,1255.0,NAN,NAN
Co17.24Fe17.24Mo17.24Ni31.03V17.24,CMA,939.0,1155.0,1476.0,NAN,NAN
Co18.2Fe18.2Mn18.2Ti9.1V18.2Zr18.2,CMA,849.0,929.0,1313.0,NAN,NAN
Co21.3Fe21.3Ni21.3Al21.3Cr15.0,CMA,791.0,828.0,1257.0,NAN,NAN
Co19.05Cr19.05Fe19.05Ni19.05Al19.05Nb4.76,CMA,796.0,835.0,1259.0,NAN,NAN
Co22.5Cr22.5Fe22.5Al22.5Ni10.0,CMA,796.0,831.0,1253.0,NAN,NAN
Co20.0Cr20.0Ni20.0Cu20.0Al20.0,CMA,787.0,818.0,1248.0,NAN,NAN
Co18.5Fe18.5Mn18.5Ti18.5V7.4Zr18.5,CMA,844.0,931.0,1323.0,NAN,NAN
Co25.0Cr16.7Fe16.7Ni16.7Al16.7Mo8.3,CMA,842.0,966.0,1377.0,NAN,NAN
Co17.86Fe17.86Mo17.86Ni28.57V17.86,CMA,939.0,1154.0,1475.0,NAN,NAN
Co15.2Cr15.2Fe15.2Ni15.2Cu15.2Al15.2Mo9.1,CMA,811.0,904.0,1338.0,NAN,NAN
Co22.5Ni22.5Cr22.5Al22.5Fe10.0,CMA,797.0,830.0,1249.0,NAN,NAN
Co16.7Cr25.0Fe16.7Ni16.7Al16.7Mo8.3,CMA,849.0,928.0,1311.0,NAN,NAN
Co20.0Cr20.0Fe20.0Nb20.0Ni20.0,CMA,936.0,1172.0,1503.0,NAN,NAN
Co23.8Cr23.8Fe23.8Al23.8Ni5.0,CMA,796.0,836.0,1259.0,NAN,NAN
Co16.67Fe16.67Mo16.67Ni16.67Ti16.67V16.67,CMA,941.0,1127.0,1438.0,NAN,NAN
Co27.0Cu13.5Fe27.0Ni27.0Ta5.4,CMA,872.0,1046.0,1441.0,NAN,NAN
Co20.83Fe20.83Mo16.67V20.83V20.83,CMA,942.0,1125.0,1432.0,NAN,NAN
Co22.5Fe22.5Ni22.5Al22.5Cr10.0,CMA,784.0,817.0,1250.0,NAN,NAN
Co19.1Cr19.1Fe19.1Ni 19.1Al23.8,CMA,794.0,830.0,1256.0,NAN,NAN
Co23.8Ni23.8Cr23.8Al23.8Fe5.0,CMA,797.0,830.0,1251.0,NAN,NAN
Co18.52Fe18.52Mo18.52Ni25.93V18.52,CMA,938.0,1149.0,1471.0,NAN,NAN
Co20.0Cr20.0Fe20.0Ni20.0W20.0,CMA,946.0,1175.0,1490.0,NAN,NAN
Co25.6Cu12.8Fe25.6Ni25.6Ta10.3,CMA,888.0,1088.0,1471.0,NAN,NAN
Co25.0Cu12.5Fe25.0Ni25.0Ta12.5,CMA,888.0,1089.0,1471.0,NAN,NAN
Co19.1Ce19.1Fe19.1Mn19.1Ni19.1V4.8,CMA,786.0,898.0,1370.0,NAN,NAN
Co24.4Cu12.2Fe24.4Ni24.4Ta14.6,CMA,920.0,1132.0,1477.0,NAN,NAN
Co20.0Cr20.0Fe20.0Hf20.0Ni20.0,CMA,868.0,976.0,1349.0,NAN,NAN
Co20.0Cr20.0Fe20.0Ni20.0Ta20.0,CMA,937.0,1172.0,1501.0,NAN,NAN
Co14.3Fe14.3Mn14.3Ti14.3V14.3Zr28.6,CMA,749.0,823.0,1318.0,NAN,NAN
Co20Cr20Fe20Ni20Pd20,CMA,886.0,1086.0,1470.0,NAN,NAN
Co19.6Cr19.6Fe11.8Ni19.6Al19.6Mo9.8,CMA,827.0,875.0,1269.0,NAN,NAN
Co10.0Cr20.0Fe20.0Ni20.0Al20.0Mo10.0,CMA,820.0,874.0,1279.0,NAN,NAN
Co15.2Fe15.2Mn15.2Ti15.2V15.2Zr24.2,CMA,853.0,955.0,1344.0,NAN,NAN
Co25.0Cu25.0Ni25.0Al25.0,CMA,804.0,877.0,1309.0,NAN,NAN
Co18.2Cr18.2Fe18.2Ni18.2Al18.2Mo9.1,CMA,830.0,884.0,1279.0,NAN,NAN
Co14.7Cr14.7Fe14.7Ni14.7Cu14.7Al14.7Mo11.8,CMA,833.0,958.0,1381.0,NAN,NAN
Co20.0Fe20.0Mn20.0Mo20.0Ni20.0,CMA,922.0,1096.0,1426.0,NAN,NAN
Co23.8Fe23.8Ni23.8Al23.8Cr5.0,CMA,774.0,808.0,1252.0,NAN,NAN
Co25.0Ni25.0Cr25.0Al25.0,CMA,794.0,829.0,1254.0,NAN,NAN
Co15.9Fe15.9Mn15.9Ti15.9V15.9Zr20.6,CMA,854.0,962.0,1351.0,NAN,NAN
Co20.0Cr20.0Fe20.0Mo20.0Ni20.0,CMA,823.0,1150.0,1496.0,NAN,NAN
Co20Fe20Mo20V20Ni20,CMA,937.0,1121.0,1435.0,NAN,NAN
Co14.3Cr14.3Fe14.3Ni14.3Cu14.3Al14.3Mo14.3,CMA,843.0,987.0,1405.0,NAN,NAN
Co13.7Fe13.7Mn13.7Ti13.7V13.7Zr31.5,CMA,736.0,800.0,1305.0,NAN,NAN
Co26.3Cu13.2Fe26.3Ni26.3Ta7.9,CMA,884.0,1086.0,1473.0,NAN,NAN
Co13.2Fe13.2Mn13.2Ti13.2V13.2Zr34.2,CMA,711.0,715.0,1207.0,NAN,NAN
Co20Cu20Fe20Ni20Sn20,CMA,801.0,925.0,1385.0,NAN,NAN
Co12.5Fe12.5Mn12.5Ti12.5V12.5Zr37.5,CMA,678.0,709.0,1149.0,NAN,NAN
Co14.3Ce14.3Fe14.3Ni14.3Cu14.3Al14.3Mn14.3,CMA,685.0,732.0,1123.0,NAN,NAN
Cr33.3Fe33.3Ni33.3,CMA,882.0,1080.0,1468.0,NAN,NAN
Cr20Cu20Fe20Mn20Ni20,CMA,822.0,928.0,1355.0,NAN,NAN
Cr25.0Fe25.0Ni25.0Cu25.0,CMA,853.0,1022.0,1439.0,NAN,NAN
Cr20.0Cu20.0Fe20.0Ni40.0,CMA,872.0,1043.0,1436.0,NAN,NAN
Cr25.0Fe37.5Mn25.0Ni12.5,CMA,843.0,948.0,1349.0,NAN,NAN
Cr23.8Fe23.8Ni23.8Cu23.8Co5.0,CMA,872.0,1045.0,1439.0,NAN,NAN
Cr22.5Fe22.5Ni22.5Cu22.5Co10.0,CMA,872.0,1046.0,1439.0,NAN,NAN
Cr20.0Fe20.0Ni20.0Cu20.0Co20.0,CMA,872.0,1043.0,1436.0,NAN,NAN
Cr21.3Fe21.3Ni21.3Cu21.3Co15.0,CMA,872.0,1046.0,1439.0,NAN,NAN
Cr20.0Fe20.0Mn20.0Ni20.0Ti20.0,CMA,827.0,875.0,1270.0,NAN,NAN
Cr12.5Cu25.0Fe25.0Mn12.5Ni25.0,CMA,828.0,973.0,1410.0,NAN,NAN
Cr22.2Cu11.1Fe22.2Mn22.2Ni22.2,CMA,835.0,942.0,1353.0,NAN,NAN
Cr25.0Cu25.0Fe12.5Mn25.0Ni12.5,CMA,811.0,902.0,1335.0,NAN,NAN
Cr25.0Cu25.0Fe12.5Mn12.5Ni25.0,CMA,824.0,926.0,1348.0,NAN,NAN
Cr16.7Fe16.7Ni16.7Cu16.7Co33.3,CMA,872.0,1044.0,1436.0,NAN,NAN
Cr20.0Cu20.0Fe20.0Mn20.0Ni20.0,CMA,822.0,928.0,1355.0,NAN,NAN
Cr22.2Cu22.2Fe22.2Mn11.1Ni22.2,CMA,831.0,975.0,1408.0,NAN,NAN
Cr21.3Fe21.3Ni21.3Al21.3Co15.0,CMA,796.0,834.0,1257.0,NAN,NAN
Cr22.5Fe22.5Ni22.5Al22.5Co10.0,CMA,796.0,832.0,1255.0,NAN,NAN
Cr23.8Fe23.8Ni23.8Al23.8Co5.0,CMA,796.0,836.0,1259.0,NAN,NAN
Cr20.0Fe20.0Ni20.0Al20.0Co20.0,CMA,794.0,832.0,1258.0,NAN,NAN
Cr20Cu20Fe20Mo20Ni20,CMA,941.0,1156.0,1474.0,NAN,NAN
Cr25Nb25Ti25V25,CMA,852.0,932.0,1313.0,NAN,NAN
Cr20Cu20Nb20Mo20V20,CMA,936.0,1117.0,1433.0,NAN,NAN
Cr20Nb20Ni20Zr20V20,CMA,873.0,964.0,1325.0,NAN,NAN
Cr20.0Mo10.0Nb20.0Ta10.0Ti20.0Zr20.0,CMA,875.0,1013.0,1389.0,NAN,NAN
Cr20Nb20Nb20Zr20Ti20,CMA,808.0,837.0,1242.0,NAN,NAN
Cr20.0Mo20.0V20.0Nb20.0Fe20.0,CMA,942.0,1125.0,1433.0,NAN,NAN
Cr20.0Nb20.0Ti20.0V20.0Zr20.0,CMA,853.0,959.0,1349.0,NAN,NAN
Cr20.8Mo20.8V20.8Nb20.8Fe16.7,CMA,942.0,1125.0,1434.0,NAN,NAN
Cr20Mo10Ti20Zr10Ti20Zr20,CMA,795.0,900.0,1357.0,NAN,NAN
Cr21.7Mo21.7V21.7Nb21.7Fe13.0,CMA,942.0,1125.0,1434.0,NAN,NAN
Cr22.7Mo22.7V22.7Nb22.7Fe9.1,CMA,941.0,1124.0,1434.0,NAN,NAN
Cr25.0Nb25.0Ti25.0Zr25.0,CMA,854.0,960.0,1350.0,NAN,NAN
Cr23.8Mo23.8V23.8Nb23.8Fe4.8,CMA,938.0,1123.0,1437.0,NAN,NAN
Cr25.0Mo25.0V25.0Nb25.0,CMA,935.0,1119.0,1437.0,NAN,NAN
Cr25.0Mo25.0Nb25.0Ti25.0,CMA,937.0,1128.0,1445.0,NAN,NAN
Cr25Mn25Ta25Ti25,CMA,869.0,975.0,1347.0,NAN,NAN
Cr20Hf20Ti20Ti20Ta20,CMA,881.0,997.0,1358.0,NAN,NAN
Cr20Hf20Nb20Ti20Ta20,CMA,889.0,1033.0,1394.0,NAN,NAN
Cr25.0Nb25.0Ta25.0Ti25.0,CMA,891.0,1079.0,1453.0,NAN,NAN
Cr25.0Mo25.0Ta25.0Ti25.0,CMA,943.0,1153.0,1468.0,NAN,NAN
Cr16.7Mo16.7Nb16.7Ta16.7V16.7W16.7,CMA,945.0,1173.0,1490.0,NAN,NAN
Cu60Zr33Ti7,MMG,740.0,768.0,1191.0,NAN,NAN
Cu57Zr36Ag7,MMG,712.0,755.0,1156.0,NAN,NAN
Cu45Zr48Al7,MMG,708.0,766.0,1186.0,NAN,5
Cu46Zr47Al7,MMG,705.0,781.0,1163.0,NAN,3
Cu50Zr43Al7 ,MMG,713.0,781.0,1205.0,NAN,10
Cu55Zr40Ga5,MMG,736.0,779.0,1193.0,NAN,2
Cu49Hf42Al9,MMG,778.0,863.0,1249.0,NAN,10
Cu46Zr46Ag8,MMG,677.0,745.0,1167.0,NAN,4
Cu60Hf25Ti15,MMG,730.0,790.0,1177.0,NAN,4
Cu60Zr30Ti10,MMG,717.0,767.0,1158.0,NAN,4
Cu60Hf20Ti20,MMG,740.0,767.0,1211.0,NAN,4
Cu48Zr48Ag4,MMG,681.0,743.0,1199.0,NAN,NAN
Cu54Zr36Ag10,MMG,719.0,759.0,1146.0,NAN,NAN
Cu45Zr45Ag10,MMG,683.0,756.0,1159.0,NAN,NAN
Cu44Zr44Ag12,MMG,684.0,764.0,1156.0,NAN,NAN
Cu42Zr42Ag16,MMG,685.0,757.0,1232.0,NAN,NAN
Cu46Zr45Al7Y2,MMG,693.0,770.0,1143.0,NAN,8
Cu46Hf42Al7Y5,MMG,624.0,740.0,1300.0,NAN,NAN
Cu45Ca30Mg25,MMG,387.0,430.0,798.0,NAN,2.5
Cu40Ca35Mg25,MMG,386.0,429.0,748.0,NAN,3.5
Cu55Zr42.5Ga2.5,MMG,709.0,762.0,1199.0,NAN,NAN
Cu45Zr45Al5Nb5,MMG,710.0,752.0,1182.0,NAN,NAN
Cu42Zr42Al8Ag8,MMG,710.0,762.0,1234.0,NAN,NAN
Cu45Hf45Al5Pt5,MMG,775.0,869.0,1292.0,NAN,NAN
Cu50Zr40Al5Pd5,MMG,727.0,814.0,1192.0,NAN,NAN
Cu45Hf45Al5Pd5,MMG,768.0,869.0,1259.0,NAN,NAN
Cu50Zr40Al5Au5,MMG,735.0,817.0,1205.0,NAN,NAN
Cu48Hf25Ti20Al7,MMG,726.0,756.0,1248.0,NAN,NAN
Cu55Zr30Ti10Ni5,MMG,717.0,750.0,1204.0,NAN,NAN
Cu54Hf25Ti20Al1,MMG,730.0,761.0,1168.0,NAN,NAN
Cu53Hf25Ti20Al2,MMG,730.0,764.0,1178.0,NAN,NAN
Cu51Hf25Ti20Al4,MMG,730.0,762.0,1203.0,NAN,NAN
Cu45Hf45Al5Au5,MMG,777.0,875.0,1295.0,NAN,NAN
Cu45Hf45Al5Ag5,MMG,757.0,867.0,1241.0,NAN,NAN
Cu40Zr44Ag8Al8,MMG,705.0,784.0,1174.0,NAN,NAN
Cu43Zr43Ag7Ti7,MMG,670.0,714.0,1118.0,NAN,5
Cu50Zr42.5Ti7.5,MMG,677.0,717.0,1152.0,NAN,5
Cu46Zr37Y10Al7,MMG,665.0,743.0,1118.0,NAN,4
Cu47Zr43Al7Be3,MMG,715.0,798.0,1139.0,NAN,6
Cu54Zr33Ag6Ti7,MMG,709.0,738.0,1135.0,NAN,6
Cu43Zr43Ag7Al7,MMG,710.0,797.0,1125.0,NAN,8
Cu44Zr44Ag6Al6,MMG,698.0,790.0,1144.0,NAN,10
Cu45Zr45Ag5Al5,MMG,697.0,783.0,1147.0,NAN,9
Cu45Zr45Ag3Al7,MMG,708.0,786.0,1177.0,NAN,8
Cu45Zr45Ag7Al3,MMG,688.0,768.0,1151.0,NAN,7
Cu43Zr43Ag7In7,MMG,704.0,748.0,1135.0,NAN,5
Cu43Zr43Al7Be7,MMG,710.0,813.0,1126.0,NAN,12
Cu52.5Hf40Al7.5,MMG,779.0,833.0,1250.0,NAN,3
Cu42Zr42Ag8Al8,MMG,710.0,762.0,1234.0,NAN,12
Cu60Hf17.5Ti22.5,MMG,732.0,755.0,1229.0,NAN,3
Cu47Ti34Zr11Ni8,MMG,710.0,738.0,1188.0,NAN,4.5
Cu49Zr36Ag10Ti5,MMG,691.0,737.0,1130.0,NAN,8
Cu55Zr30Ag5Ti10,MMG,704.0,733.0,1149.0,NAN,3
Cu43Zr40Ag7Ti10,MMG,656.0,707.0,1095.0,NAN,7
Cu47Zr11Ni8Ti34,MMG,671.0,717.0,1160.0,NAN,3
Cu54Zr27Ti9Be10,MMG,715.0,756.0,1121.0,NAN,5
Cu36Zr48Ag8Al8,MMG,683.0,791.0,1142.0,NAN,25
Cu38Zr46Ag8Al8,MMG,692.0,795.0,1145.0,NAN,20
Cu55Ni5Zr30Ti10,MMG,717.0,750.0,1204.0,NAN,2
Cu52.5Zr42.5Ga5,MMG,733.0,777.0,1187.0,NAN,2
Cu52.5Zr40Ga7.5,MMG,744.0,777.0,1218.0,NAN,1.5
Cu47Zr47Ti3Al3,MMG,688.0,754.0,1199.0,NAN,NAN
Cu46Zr46Ti4Al4,MMG,691.0,741.0,1189.0,NAN,NAN
Cu50Zr40Ti5Al5,MMG,703.0,748.0,1161.0,NAN,NAN
Cu45Zr45Ti5Al5,MMG,693.0,732.0,1174.0,NAN,NAN
Cu44Zr44Ti6Al6,MMG,698.0,737.0,1173.0,NAN,NAN
Cu48Zr48Ti2Al2,MMG,686.0,744.0,1215.0,NAN,NAN
Cu36Zr48Al8Ag8,MMG,670.0,771.0,1146.0,NAN,NAN
Cu46Hf12Al7Y35,MMG,590.0,623.0,1389.0,NAN,NAN
Cu46Hf17Al7Y30,MMG,595.0,640.0,1374.0,NAN,NAN
Cu46Hf22Al7Y25,MMG,600.0,658.0,1360.0,NAN,NAN
Cu46Hf27Al7Y20,MMG,606.0,677.0,1345.0,NAN,NAN
Cu46Hf32Al7Y15,MMG,611.0,697.0,1330.0,NAN,NAN
Cu46Hf37Al7Y10,MMG,618.0,718.0,1315.0,NAN,NAN
Cu55Zr42.5Ga2.5,MMG,709.0,762.0,1199.0,NAN,1
Cu57.5Zr37.5Ga5,MMG,745.0,785.0,1241.0,NAN,1
Cu49Zr45Al5Nb1,MMG,692.0,757.0,1234.0,NAN,NAN
Cu47Zr45Al5Nb3,MMG,699.0,753.0,1176.0,NAN,NAN
Cu44Zr40Al8Ag8,MMG,702.0,772.0,1166.0,NAN,NAN
Cu55Zr30Ti10Ag5,MMG,704.0,733.0,1148.0,NAN,NAN
Cu45Zr40Hf5Ag10,MMG,695.0,752.0,1198.0,NAN,NAN
Cu40Hf45Al5Ag10,MMG,624.0,758.0,1278.0,NAN,NAN
Cu47Ni13Zr30Ti10,MMG,727.0,754.0,1251.0,NAN,1
Cu45Zr30Hf15Ag10,MMG,688.0,766.0,1225.0,NAN,NAN
Cu45Zr25Hf20Ag10,MMG,694.0,773.0,1239.0,NAN,NAN
Cu50Zr30Ti10Ag10,MMG,694.0,726.0,1130.0,NAN,NAN
Cu30Zr30Ti30Ag10,MMG,666.0,700.0,1166.0,NAN,NAN
Cu45Zr30Ti15Ag10,MMG,687.0,717.0,1121.0,NAN,NAN
Cu40Zr30Ti20Ag10,MMG,677.0,708.0,1125.0,NAN,NAN
Cu35Zr30Ti25Ag10,MMG,677.0,706.0,1138.0,NAN,NAN
Cu35Zr30Ag25Ti10,MMG,677.0,706.0,1138.0,NAN,NAN
Cu45Zr20Hf25Ag10,MMG,700.0,780.0,1281.0,NAN,NAN
Cu45Zr35Hf10Ag10,MMG,701.0,759.0,1208.0,NAN,NAN
Cu46Hf39.5Al7Y7.5,MMG,621.0,729.0,1307.0,NAN,NAN
Cu46Hf44.5Al7Y2.5,MMG,627.0,752.0,1293.0,NAN,NAN
Cu35Ag25Zr30Ti10,MMG,677.0,706.0,1138.0,NAN,2
Cu50Mg22.7Ca27.3,MMG,392.0,410.0,864.0,NAN,1.5
Cu40Zr40Ag10Al10,MMG,710.0,765.0,1273.0,NAN,3
Cu45Zr35Ag10Hf10,MMG,690.0,769.0,1171.0,NAN,4
Cu40Zr30Ag20Ti10,MMG,677.0,708.0,1125.0,NAN,3
Cu45Zr30Ag15Ti10,MMG,687.0,717.0,1121.0,NAN,5
Cu50Zr30Ag10Ti10,MMG,694.0,726.0,1130.0,NAN,4
Cu45Zr5Hf40Ag10,MMG,730.0,815.0,1342.0,NAN,NAN
Cu45Zr10Hf35Ag10,MMG,724.0,808.0,1327.0,NAN,NAN
Cu45Zr15Hf30Ag10,MMG,718.0,801.0,1298.0,NAN,NAN
Cu25Ni25Co25Cr25,CMA,872.0,1043.0,1436.0,NAN,NAN
Cu50Ca27.3Mg22.7,MMG,392.0,410.0,864.0,NAN,1.5
Cu50Ca31.8Mg18.2,MMG,392.0,421.0,828.0,NAN,2
Cu45Zr15Ag10Hf30,MMG,712.0,799.0,1275.0,NAN,2
Cu45Zr25Ag10Hf20,MMG,698.0,783.0,1218.0,NAN,3
Cu49Zr42.14Al6.86Si2,MMG,740.0,800.0,1256.0,NAN,3
Cu49.5Zr42.57Al6.93Si1,MMG,720.0,797.0,1226.0,NAN,12
Cu47Ti33Zr11Ni8Si1,MMG,720.0,757.0,1157.0,NAN,4
Cu50Zr42.5Ti2.5Al5,MMG,700.0,764.0,1179.0,NAN,NAN
Cu43Zr41.4Y4.6Al11,MMG,673.0,735.0,1202.0,NAN,NAN
Cu42Zr44.4Y3.6Al10,MMG,680.0,725.0,1120.0,NAN,NAN
Cu42.5Hf45Al5Ag7.5,MMG,628.0,761.0,1081.0,NAN,NAN
Cu47.5Hf45Al5Ag2.5,MMG,635.0,767.0,1086.0,NAN,NAN
Cu58.8Zr29.4Ti9.8Y2,MMG,707.0,757.0,1122.0,NAN,5
Cu45.5Ca36.4Mg18.1,MMG,397.0,426.0,735.0,NAN,3
Cu45.5Mg36.4Ca18.1,MMG,391.0,420.0,851.0,NAN,2
Cu46.4Zr35Ag11.6Ti7,MMG,689.0,732.0,1119.0,NAN,6
Cu45.5Ca31.8Mg22.7,MMG,388.0,427.0,793.0,NAN,3
Cu40.9Ca36.4Mg22.7,MMG,396.0,432.0,719.0,NAN,5
Cu40.9Mg36.4Ca22.7,MMG,394.0,414.0,821.0,NAN,1.5
Cu54.5Mg27.3Ca18.2,MMG,402.0,419.0,921.0,NAN,0.5
Cu45.5Mg31.8Ca22.7,MMG,389.0,410.0,843.0,NAN,1.25
Cu36.4Ca31.8Mg31.8,MMG,388.0,400.0,742.0,NAN,8
Cu54.5Ca27.3Mg18.2,MMG,401.0,423.0,884.0,NAN,1
Cu36.4Mg36.4Ca27.2,MMG,382.0,400.0,750.0,NAN,5
Cu40.9Mg31.8Ca27.3,MMG,392.0,414.0,785.0,NAN,3
Cu40.9Ca31.8Mg27.3,MMG,391.0,430.0,745.0,NAN,4
Cu45.5Ca27.2Mg27.3,MMG,395.0,410.0,831.0,NAN,1.5
Cu47Ti33Nb11Ni8Si1,MMG,710.0,732.0,1265.0,NAN,0.5
Cu36.4Mg31.8Ca31.8,MMG,388.0,400.0,742.0,NAN,NAN
Cu54.5Mg18.2Ca27.3,MMG,401.0,423.0,884.0,NAN,1
Cu33.3Mg33.3Ca33.3,MMG,391.0,406.0,731.0,NAN,NAN
Cu45.5Mg27.3Ca27.2,MMG,395.0,410.0,831.0,NAN,1.5
Cu45Zr42.55Y3.45Al9,MMG,706.0,746.0,1130.0,NAN,NAN
Cu45Zr41.5Hf3.5Ag10,MMG,706.0,787.0,1297.0,NAN,NAN
Cu50Zr22.5Hf22.5Al5,MMG,738.0,817.0,1201.0,NAN,NAN
Cu45Zr43.5Hf1.5Ag10,MMG,712.0,794.0,1301.0,NAN,NAN
Cu45Zr30Ag10Ti10Ni5,MMG,710.0,738.0,1160.0,NAN,NAN
Cu46.5Zr45.5Al7.5Sn1,MMG,718.0,777.0,1167.0,NAN,NAN
Cu38Au35Si17Ag5Pd5,MMG,440.0,472.0,774.0,NAN,2
Cu55.2Hf23Ti13.8Nb8,MMG,745.0,783.0,1198.0,NAN,2.5
Cu49Zr42.14Al6.86Si2,MMG,740.0,800.0,1256.0,NAN,3
Cu57.6Hf24Ti14.4Nb4,MMG,747.0,789.0,1188.0,NAN,4
Cu45Zr30Ni5Ag10Ti10,MMG,710.0,738.0,1160.0,NAN,5
Cu59.4Zr29.7Ti9.9Sn1,MMG,730.0,776.0,1155.0,NAN,5
Cu47Ti33Ni8Nb6Zr5Si1,MMG,712.0,739.0,1187.0,NAN,NAN
Cu47Ti33Zr5Nb6Ni8Si1,MMG,712.0,739.0,1187.0,NAN,2
Cu47Ti33Zr7Nb4Ni8Si1,MMG,713.0,736.0,1172.0,NAN,5
Cu47Ti33Zr9Nb2Ni8Si1,MMG,728.0,762.0,1159.0,NAN,5
Cu47Ti33Zr3Nb8Ni8Si1,MMG,708.0,731.0,1228.0,NAN,1
Cu26.95Zr63.7Ti2Al7.35,MMG,638.0,689.0,1213.0,NAN,NAN
Cu56.4Hf23.5Ti14.1Nb6,MMG,745.0,785.0,1190.0,NAN,4
Cu58.8Hf24.5Ti14.7Nb2,MMG,746.0,792.0,1184.0,NAN,4
Cu47Ti33Zr11Si1Ni6Sn2,MMG,720.0,765.0,1140.0,NAN,6
Cu49.25Zr42.355Al6.895Si1.5,MMG,737.0,798.0,1243.0,NAN,4
Cu49.75Zr42.785Al6.965Si0.5,MMG,719.0,791.0,1214.0,NAN,10
Cu49.5Zr42.57Al6.93Si1,MMG,720.0,797.0,1226.0,NAN,12
Cu49.5Zr42.08Ti7.425Si1,MMG,683.0,731.0,1141.0,NAN,6
Cu49.5Zr42.08Ti7.425Sn1,MMG,683.0,730.0,1140.0,NAN,6
Cu20Ni20Fe20Fe20Mn20,CMA,819.0,921.0,1349.0,NAN,NAN
Cu20Ni20Co20Fe20Mn20,CMA,828.0,972.0,1408.0,NAN,NAN
Cu26.675Zr63.05Ti3Al7.275,MMG,638.0,721.0,1227.0,NAN,NAN
Cu26.125Zr61.75Ti5Al7.125,MMG,636.0,698.0,1219.0,NAN,NAN
Cu25.575Zr60.45Ti7Al6.975,MMG,636.0,681.0,1200.0,NAN,NAN
Cu49.25Zr42.36Al6.895Si1.5,MMG,737.0,798.0,1243.0,NAN,4
Cu49.75Zr42.79Al6.965Si0.5,MMG,719.0,791.0,1214.0,NAN,10
Cu42.5Ti41.5Ni7.5Hf5Zr2.5Si1,MMG,685.0,720.0,1206.0,NAN,NAN
Cu49.4Zr41.99Ti7.41Sn0.6Si0.6,MMG,682.0,734.0,1141.0,NAN,7
Cu10Ni20Co20Cr20Al10Cr20,CMA,842.0,934.0,1331.0,NAN,NAN
Cu20.0Fe20.0Hf20.0Ti20.0Zr20.0,CMA,722.0,734.0,1220.0,NAN,NAN
Cu25.0Al10.0Ni25.0Fe20.0Co20.0,CMA,800.0,889.0,1334.0,NAN,NAN
Cu18.18Ni36.36Co18.18Fe18.18Al9.09,CMA,813.0,936.0,1381.0,NAN,NAN
Cu19.23Ni38.46Fe19.23Cr19.23Al3.85,CMA,840.0,1007.0,1438.0,NAN,NAN
Cu14.29Ni28.57Fe14.29Cr28.57Cr14.29,CMA,889.0,1087.0,1468.0,NAN,NAN
Cu7.14Ni14.29Co14.29Cr14.29Al7.14Fe42.86,CMA,840.0,1006.0,1438.0,NAN,NAN
Cu6.67Ni13.33Ni13.33Cu13.33Al6.67Fe46.67,CMA,825.0,965.0,1404.0,NAN,NAN
Cu8.33Ni16.67Co16.67Cr16.67Al8.33Fe33.33,CMA,829.0,987.0,1429.0,NAN,NAN
Cu16.67Fe16.67Cu16.67Ti16.67Mn16.67Zr16.67,CMA,775.0,808.0,1251.0,NAN,NAN
Cu16.95Ni33.90Fe16.95Cr16.95Al15.25,CMA,802.0,844.0,1263.0,NAN,NAN
Cu8.3Al16.7Co16.7Cr16.7Fe16.7Ni16.7Ti8.3,CMA,791.0,819.0,1243.0,NAN,NAN
Cu16.13Ni32.26Fe16.13Cr16.13Al19.35,CMA,782.0,811.0,1245.0,NAN,NAN
Cu17.54Ni17.54Fe17.54Fe17.54Mo17.54Al8.77V3.51,CMA,909.0,1079.0,1426.0,NAN,NAN
Cu14.29Al14.29Fe14.29Co14.29Cr14.29Fe14.29Si14.29,CMA,797.0,849.0,1279.0,NAN,NAN
Cu46Zr39Hf8Al7,MMG,702.0,771.0,1177.0,NAN,15
Cu46Zr35Hf12Al7,MMG,710.0,781.0,1186.0,NAN,22
Cu46Zr32Hf15Al7,MMG,713.0,784.0,1200.0,NAN,24
Cu46Zr27Hf20Al7,MMG,720.0,797.0,1203.0,NAN,15
Cu46Zr33.5Hf13.5Al7,MMG,710.0,784.0,1200.0,NAN,28.5
Cu33.3Ni33.3Al33.3,CMA,288.0,463.0,747.0,NAN,NAN
Cu15.38Ni30.77Al15.38Cr15.38Al23.08,CMA,784.0,867.0,1327.0,NAN,NAN
Dy55Al25Co20,MMG,635.0,708.0,1031.0,NAN,3
Dy40Y16Al24Co20,MMG,633.0,682.0,1031.0,NAN,NAN
Dy46Y10Al24Co20,MMG,631.0,675.0,1025.0,NAN,5
Dy46Y10Al24Co18Fe2,MMG,627.0,677.0,1023.0,NAN,3
Dy46Y10Al23Co20Nb1,MMG,622.0,671.0,1044.0,NAN,NAN
Er36Al24Co20Y20,MMG,661.0,719.0,1071.0,NAN,12
Er55Al25Co20,MMG,663.0,722.0,1079.0,NAN,5
Fe83B17,MMG,698.0,732.0,1487.0,45000,0.326
Fe72B22Y6,MMG,898.4,948.6,1412.6,NAN,2
Fe72Y6B22,MMG,856.0,942.0,1419.0,NAN,2
Fe83B15Si2,MMG,694.0,726.0,1480.0,51000,0.312
Fe71Nb6B23,MMG,831.0,870.0,1509.0,NAN,1.5
Fe84Si1B15,MMG,691.0,728.0,1505.0,68000,0.282
Fe68Zr10B22,MMG,843.0,913.0,1533.0,NAN,NAN
Fe71B23Nb6,MMG,819.0,865.0,1494.0,NAN,NAN
Fe66B22W6Y6,MMG,897.0,981.0,1497.0,NAN,NAN
Fe70B22Y6Ni2,MMG,880.0,925.0,1509.0,NAN,NAN
Fe69B22Y6Ni3,MMG,874.0,910.0,1503.0,NAN,NAN
Fe68B22Y6W4,MMG,874.0,971.0,1504.0,NAN,NAN
Fe67B22Y6Ni5,MMG,866.0,891.0,1469.0,NAN,NAN
Fe70B22Y6W2,MMG,867.0,970.0,1521.0,NAN,NAN
Fe69B22Y6W3,MMG,868.0,973.0,1505.0,NAN,NAN
Fe68B22Y6Ni4,MMG,872.0,907.0,1470.0,NAN,NAN
Fe71B22Y6W1,MMG,845.0,956.0,1423.0,NAN,NAN
Fe67B22Y6W5,MMG,882.0,970.0,1497.0,NAN,NAN
Fe71B22Y6Ni1,MMG,883.0,926.0,1507.0,NAN,NAN
Fe64B22Co8Y6,MMG,884.0,927.0,1505.0,NAN,NAN
Fe66B22Co6Y6,MMG,887.0,925.0,1509.0,NAN,NAN
Y4Fe72B22Al2,MMG,892.0,964.0,1518.0,NAN,NAN
Fe68B22Y6Co4,MMG,896.0,941.0,1414.0,NAN,NAN
Fe70B22Y6Co2,MMG,898.0,944.0,1420.0,NAN,NAN
Fe70B22Y6Mo2,MMG,907.0,969.0,1508.0,NAN,NAN
Fe69B22Y6Mo3,MMG,908.0,958.0,1488.0,NAN,NAN
Fe68B22Y6Mo4,MMG,915.0,944.0,1488.0,NAN,NAN
Fe67B22Y6Mo5,MMG,920.0,941.0,1483.0,NAN,NAN
Fe58B22Co14Y6,MMG,880.0,925.0,1485.0,NAN,NAN
Fe71B22Y6Mo1,MMG,902.0,960.0,1517.0,NAN,NAN
Fe62B22Co10Y6,MMG,885.0,932.0,1503.0,NAN,NAN
Fe60B22Co12Y6,MMG,881.0,924.0,1498.0,NAN,NAN
Fe74B17Nb6Y3,MMG,831.0,879.0,1391.0,NAN,NAN
Fe73B20Nb4Hf3,MMG,836.0,899.0,1448.0,NAN,NAN
Fe76Si9B10P5,MMG,780.0,832.0,1258.0,NAN,2.5
Fe72B22Y4Ti2,MMG,841.5,914.3,1419.7,NAN,3
Fe83B12Si2C3,MMG,691.0,720.0,1472.0,58000,0.298
Fe83B12Si2P3,MMG,683.0,730.0,1446.0,18000,0.453
Fe76B10Si9P5,MMG,783.0,832.0,1444.0,490,1.633
Fe68W4Y6B22,MMG,874.0,971.0,1504.0,NAN,4
Fe69W3Y6B22,MMG,868.0,973.0,1505.0,NAN,4
Fe66W6Y6B22,MMG,897.0,981.0,1497.0,NAN,2
Fe67W5Y6B22,MMG,882.0,970.0,1497.0,NAN,3
Fe70W2Y6B22,MMG,867.0,970.0,1521.0,NAN,3
Fe71W1Y6B22,MMG,845.0,956.0,1423.0,NAN,3
Fe72B22Y4Ta2,MMG,847.6,931.8,1421.1,NAN,4
Fe72B22Y4Hf2,MMG,868.2,938.6,1411.9,NAN,3
Fe71.2B24Y4.8,MMG,856.0,917.0,1405.0,NAN,1
Fe72B22Y4Nb2,MMG,837.8,921.3,1410.7,NAN,4
Fe67Ni5Y6B22,MMG,866.0,891.0,1469.0,NAN,1
Fe68Ni4Y6B22,MMG,872.0,907.0,1470.0,NAN,1.5
Fe69Ni3Y6B22,MMG,874.0,910.0,1503.0,NAN,1.5
Fe70Ni2Y6B22,MMG,880.0,925.0,1509.0,NAN,2
Fe71Ni1Y6B22,MMG,883.0,926.0,1507.0,NAN,2
Fe66Co6Y6B22,MMG,887.0,925.0,1509.0,NAN,2
Fe68Co4Y6B22,MMG,896.0,941.0,1414.0,NAN,2
Fe70Co2Y6B22,MMG,898.0,944.0,1420.0,NAN,2
Fe56Co16Y6B22,MMG,882.0,927.0,1494.0,NAN,2.5
Fe67Mo5Y6B22,MMG,920.0,941.0,1483.0,NAN,3.5
Fe68Mo4Y6B22,MMG,915.0,944.0,1488.0,NAN,6.5
Fe69Mo3Y6B22,MMG,908.0,958.0,1488.0,NAN,6
Fe70Mo2Y6B22,MMG,907.0,969.0,1508.0,NAN,3.5
Fe74Nb6Y3B17,MMG,831.0,879.0,1391.0,NAN,2
Fe64Co8Y6B22,MMG,884.0,927.0,1505.0,NAN,2.5
Fe58Co14Y6B22,MMG,880.0,925.0,1485.0,NAN,2.5
Fe60Co12Y6B22,MMG,881.0,924.0,1498.0,NAN,2.5
Fe62Co10Y6B22,MMG,885.0,932.0,1503.0,NAN,2.5
Fe72Nb4B20Si4,MMG,842.0,880.0,1420.0,NAN,2
Fe71Mo1Y6B22,MMG,902.0,960.0,1517.0,NAN,2.5
Fe79P10C4B4Si3,MMG,740.0,774.0,1263.0,NAN,1
Fe65Mo14C15B6,MMG,789.0,843.0,1418.0,NAN,1.5
Fe64Mo14C15B7,MMG,793.0,843.0,1343.0,NAN,2.5
Fe72B20Nb4Hf3Y1,MMG,841.0,916.0,1446.0,NAN,NAN
Fe72.8B16Si8Zr3.2,MMG,850.0,883.0,1472.0,NAN,NAN
Fe71B20Nb4Hf3Y2,MMG,850.0,928.0,1432.0,NAN,NAN
Fe70B20Nb4Hf3Y3,MMG,850.0,924.0,1437.0,NAN,NAN
Fe70.56B21.56Y5.88Ta2,MMG,917.3,978.8,1415.4,NAN,4
Fe70.56B21.56Y5.88Ti2,MMG,914.5,973.7,1416.0,NAN,2
Fe70.56B21.56Y5.88Nb2,MMG,918.0,980.0,1411.5,NAN,4
Fe74B20Nb2Hf2Si2,MMG,790.0,858.0,1415.0,80,3.119
Fe76C7Si3.3B5P8.7,MMG,779.0,795.0,1292.0,NAN,1
Fe70Nb4Hf3Y3B20,MMG,850.0,924.0,1437.0,NAN,3.5
Fe71Nb4Hf3Y2B20,MMG,850.0,928.0,1432.0,NAN,4
Fe72Nb4Hf3Y1B20,MMG,841.0,916.0,1446.0,NAN,3
Fe73Nb4Hf3Y0B20,MMG,836.0,899.0,1448.0,NAN,2
Fe70.56B23.52Nb3.92Y2,MMG,855.0,918.0,1473.0,NAN,2
Fe71Mo5P12C10B2,MMG,701.0,733.0,1257.0,NAN,3
Fe69Mo7P12C10B2,MMG,716.0,753.0,1263.0,NAN,2.5
Fe76Mo4P9C4B4Si3,MMG,744.0,788.0,1245.0,NAN,4
Fe72B14.4Si9.6Nb4,MMG,835.0,885.0,1369.0,NAN,1.5
Fe72Si9.6Nb4B14.4,MMG,785.0,835.0,1429.0,320,1.893
Fe63Mo14C15B6Er2,MMG,777.0,819.0,1423.0,NAN,3
Fe61Cr4Mo14C15B6,MMG,800.0,853.0,1433.0,NAN,2
Fe59Cr6Mo14C15B6,MMG,806.0,858.0,1436.0,NAN,1.5
Fe56.8Co14.2Nb6B23,MMG,809.0,864.0,1475.0,NAN,2
Fe66Mo10P12C10B2,MMG,721.0,757.0,1267.0,NAN,2.5
Fe55.8Co14.2Nb6B24,MMG,821.0,868.0,1477.0,NAN,2
Fe56.8Co14.2Nb5B24,MMG,823.0,868.0,1496.0,NAN,2
Fe66.96Mo3.72B22.32Dy7,MMG,880.0,957.0,1406.0,NAN,2
Fe67.68Mo3.76B22.56Dy6,MMG,854.0,945.0,1400.0,NAN,3
Fe68.4Mo3.8B22.8Dy5,MMG,853.0,942.0,1401.0,NAN,2
Fe69.12Mo3.84B23.04Dy4,MMG,848.0,923.0,1396.0,NAN,2
Fe56.8Co14.271Nb6B23,MMG,809.0,864.0,1475.0,NAN,2
Fe74Mo5P10C4B4Si3,MMG,758.0,799.0,1265.0,NAN,3
Fe78Mo1P10C4B4Si3,MMG,742.0,780.0,1270.0,NAN,1.5
Fe76Mo3P10C4B4Si3,MMG,750.0,793.0,1250.0,NAN,3.5
Fe77Mo2P10C4B4Si3,MMG,742.0,783.0,1264.0,NAN,2.5
Fe33.3Ni33.3Co33.3,CMA,870.0,1043.0,1438.0,NAN,NAN
Fe33.3Co33.3Cr33.3,CMA,891.0,1090.0,1468.0,NAN,NAN
Fe33.3Ni33.3Mn33.3,CMA,822.0,924.0,1348.0,NAN,NAN
Fe33.3Co33.3Mn33.3,CMA,822.0,924.0,1348.0,NAN,NAN
Fe70B16.67Si8.33Hf5,MMG,861.0,901.0,1543.0,NAN,NAN
Fe56.8B24Co14.2Nb5,MMG,823.0,868.0,1496.0,NAN,NAN
Fe55.8B24Co14.2Nb6,MMG,821.0,868.0,1477.0,NAN,NAN
Fe50Cr15Mo14C15B6,MMG,829.0,874.0,1483.0,NAN,1.5
Fe68.4Mo3.8B22.8Dy5,MMG,853.0,942.0,1401.0,NAN,2
Fe75Mo5Ga10C4B4Si2,MMG,738.0,798.0,1230.0,NAN,2.5
Fe58Cr5Mo14Er2C15B6,MMG,793.0,829.0,1416.0,NAN,6
Fe74Mo6P10C7.5B2.5,MMG,711.0,749.0,1255.0,NAN,3
Fe73.5B14.7Si9.8Nb2,MMG,812.0,870.0,1425.0,NAN,1
Fe64Mo14C15B6Er1,MMG,783.0,832.0,1413.0,NAN,3.5
Fe64Mo14C15B6Dy1,MMG,785.0,835.0,1408.0,NAN,3
Fe63Mo14C15B6Dy2,MMG,777.0,817.0,1418.0,NAN,3
Fe75Mo4P10C4B4Si3,MMG,752.0,799.0,1226.0,NAN,4
Fe46Cr16Mo16C18B4,MMG,862.0,915.0,1389.0,NAN,1.2
Fe44Cr16Mo16C18B6,MMG,870.0,932.0,1414.0,NAN,1.2
Fe42Cr16Mo16C18B8,MMG,887.0,947.0,1405.0,NAN,1.2
Fe65Cr2Mo9P10C8B6,MMG,756.0,820.0,1288.0,NAN,2.5
Fe42Al28Zr10B20,MMG,709.0,833.0,1222.0,NAN,NAN
Fe20Cr20Ni20Ni20Cu20,CMA,872.0,1043.0,1436.0,NAN,NAN
Fe20Co20Cr20Cr20Cu20,CMA,871.0,1066.0,1469.0,NAN,NAN
Fe61B15Zr8Mo7Co7Y2,MMG,905.0,916.0,1490.0,NAN,NAN
Fe48Cr15C15Mo14B6Y2,MMG,839.0,886.0,1464.0,NAN,NAN
Fe72C7Si3.3B5P8.7Ga4,MMG,782.0,801.0,1290.0,NAN,2
Fe75C7Si3.3B5P8.7Ga1,MMG,781.0,794.0,1282.0,NAN,3
Fe74C7Si3.3B5P8.7Ga2,MMG,784.0,800.0,1283.0,NAN,3
Fe71Nb4.8Zr1.2B23,MMG,825.0,877.0,1507.0,NAN,2
Fe72Nb3.6Zr2.4B22,MMG,816.0,857.0,1453.0,NAN,1.5
Fe74.25B14.85Si9.9Zr1,MMG,867.0,919.0,1469.0,NAN,0.75
Fe74.25B14.85Si9.9Nb1,MMG,815.0,858.0,1455.0,NAN,0.5
Fe69.776B23.52Y4.704Nb2,MMG,858.0,922.0,1397.0,NAN,2
Fe68.352B23.04Y4.608Nb4,MMG,864.0,957.0,1393.0,NAN,7
Fe66Co4Hf5Mo7B15Y3,MMG,877.0,937.0,1482.0,NAN,NAN
Fe62Co8Hf5Mo7B15Y3,MMG,889.0,939.0,1481.0,NAN,NAN
Fe66.928B22.56Y4.512Nb6,MMG,864.0,947.0,1393.0,NAN,3
Fe65.504B22.08Y4.416Nb8,MMG,914.0,946.0,1393.0,NAN,1
Fe63Cr3Mo12P10C7B5,MMG,747.0,791.0,1299.0,NAN,2.5
Fe69Cr2Mo5P12C10B2,MMG,710.0,744.0,1266.0,NAN,3
Fe61Co7Zr8Mo7B15Y2,MMG,904.6,961.4,1490.2,NAN,5
Fe55Cr8Mo14C15B6Er2,MMG,843.0,893.0,1443.0,NAN,4
Fe48Cr15Mo14C15B6Y2,MMG,839.0,886.0,1464.0,NAN,7
Fe36Co36B19.2Si4.8Nb4,MMG,820.0,870.0,1397.0,NAN,5
Fe76.0C7.0Si3.3B5.0P8.7,MMG,779.0,795.0,1292.0,NAN,1
Fe71Mo2Nb3P12C10B2,MMG,719.0,757.0,1305.0,NAN,1
Fe71Mo4Nb1P12C10B2,MMG,729.0,777.0,1296.0,NAN,2
Fe71Mo3Nb2P12C10B2,MMG,724.0,766.0,1305.0,NAN,1
Fe60Co10Hf5Mo7B15Y3,MMG,879.0,943.0,1480.0,NAN,NAN
Fe58Co12Hf5Mo7B15Y3,MMG,874.0,935.0,1460.0,NAN,NAN
Fe63Cr3Mo10P12C10B2,MMG,735.0,778.0,1277.0,NAN,2.5
Fe64Cr3Mo10P10C10B3,MMG,729.0,775.0,1288.0,NAN,2.5
Fe64.5Mo14C15B6Er0.5,MMG,789.0,846.0,1423.0,NAN,2.5
Fe63.5Mo14C15B6Er1.5,MMG,779.0,821.0,1413.0,NAN,3
Fe20Co20Fe20Cu20Ni20,CMA,870.0,1040.0,1434.0,NAN,NAN
Fe72.5B16.67Si8.33Hf2.5,MMG,852.0,885.0,1458.0,NAN,NAN
Fe31.7Co31.7Cr31.7Ni5.0,CMA,883.0,1081.0,1468.0,NAN,NAN
Fe76.55B13.79Si6.9Zr2.76,MMG,830.0,852.0,1505.0,NAN,NAN
Fe56.05B25Co13.45Nb5.5,MMG,821.0,879.0,1510.0,NAN,NAN
Fe46Co30Mo4P9C4B4Si3,MMG,734.0,775.0,1233.0,NAN,3
Fe66Co10Mo4P9C4B4Si3,MMG,744.0,788.0,1221.0,NAN,6
Fe56Co20Mo4P9C4B4Si3,MMG,736.0,778.0,1220.0,NAN,5
Fe64.5Mo14C15B6Dy0.5,MMG,792.0,851.0,1418.0,NAN,2
Fe49Cr15Mo14C13B8Er1,MMG,861.0,914.0,1468.0,NAN,4
Fe49Cr15Mo14C15B6Er1,MMG,857.0,901.0,1463.0,NAN,6
Fe49Cr15Mo14C17B4Er1,MMG,849.0,891.0,1463.0,NAN,4
Fe49Cr15Mo14C18B3Er1,MMG,848.0,887.0,1461.0,NAN,4
Fe49Cr15Mo14C19B2Er1,MMG,841.0,883.0,1498.0,NAN,3
Fe74.25B14.85Si9.9Zr1,MMG,867.0,919.0,1469.0,NAN,0.75
Fe61B15Mo7Zr8Co6Y2Al1,MMG,899.5,955.6,1495.0,NAN,5
Fe61B15Mo7Zr8Co5Y2Cr2,MMG,901.1,958.9,1490.0,NAN,5
Fe64.8Co7.2B19.2Si4.8Nb4,MMG,832.0,877.0,1460.0,NAN,2
Fe67.68Mo3.76B22.56Dy6,MMG,854.0,945.0,1400.0,NAN,3
Fe69.12Mo3.84B23.04Dy4,MMG,848.0,923.0,1396.0,NAN,2
Fe70Tb1.92B19.2Si4.8Nb4,MMG,844.0,914.0,1440.0,NAN,2.5
Fe31.7Co31.7Cr31.7Al5.0,CMA,888.0,1086.0,1468.0,NAN,0
Fe61Co7Zr10Mo5W2B15,MMG,897.0,964.0,1460.0,NAN,NAN
Fe59Co9Zr10Mo5W2B15,MMG,867.0,919.0,1439.0,NAN,NAN
Fe48Cr15Mo14Er2C15B6,MMG,844.0,880.0,1446.0,27.8,8
Fe74Mo4Ga2P10C4B4Si2,MMG,740.0,790.0,1276.0,NAN,1.5
Fe73Mo4Ga3P10C4B4Si2,MMG,744.0,801.0,1283.0,NAN,2
Fe72B19.2Si4.8Nb4,MMG,835.0,880.0,1475.0,NAN,1.5
Fe48Cr15Mo14C15B6Er2,MMG,843.0,893.0,1443.0,NAN,12
Fe76Mo2Ga2P10C4B4Si2,MMG,738.0,788.0,1277.0,NAN,4
Fe52.5Mn17.5Zr9B21,MMG,833.0,903.0,1436.0,NAN,
Fe66.96Mo3.72B22.32Dy7,MMG,880.0,957.0,1406.0,NAN,2
Fe56.05Co13.45Nb5.5B25,MMG,821.0,879.0,1510.0,NAN,2.5
Fe61Co6Zr8Al1Mo7B15Y2,MMG,899.5,955.6,1495.7,NAN,5
Fe61Co5Zr8Cr2Mo7B15Y2,MMG,901.1,958.9,1490.1,NAN,5
Fe57Co11Zr10Mo5W2B15,MMG,881.0,949.0,1430.0,NAN,
Fe74.25B14.85Si9.9Nb1,MMG,815.0,858.0,1455.0,NAN,0.5
Fe73.5B14.7Si9.8Nb2,MMG,812.0,870.0,1424.0,NAN,1
Fe72B14.4Si9.6Nb4,MMG,835.0,885.0,1374.0,NAN,1.5
Fe64.75Mo14C15B6Er0.25,MMG,793.0,845.0,1423.0,NAN,2
Fe30.0Co30.0Cr30.0Ni10.0,CMA,885.0,1082.0,1468.0,NAN,NAN
Fe28.3Co28.3Cr28.3Ni15.0,CMA,882.0,1077.0,1466.0,NAN,NAN
Fe26.7Co26.7Cr26.7Ni20.0,CMA,885.0,1082.0,1466.0,NAN,NAN
Fe31.7Co31.7Mn31.7Ni5.0,CMA,829.0,965.0,1397.0,NAN,NAN
Fe20.0Co20.0Cr20.0Ni40.0,CMA,879.0,1075.0,1468.0,NAN,NAN
Fe25.0Ni25.0Cr25.0Mn25.0,CMA,846.0,987.0,1399.0,NAN,NAN
Fe33.3Co22.2Ni22.2Cu22.2,CMA,867.0,1038.0,1436.0,NAN,NAN
Fe40.0Co20.0Ni20.0Cu20.0,CMA,870.0,1040.0,1434.0,NAN,NAN
Fe70.83B16.67Si8.33Hf4.17,MMG,858.0,893.0,1485.0,NAN,NAN
Fe43Cr20Mo10C15B6W4Y2,MMG,858.0,920.0,1503.0,NAN,NAN
Fe60.5Cr4Mo14C15B6Er0.5,MMG,803.0,859.0,1441.0,NAN,3
Fe67.2Tb4.8B19.2Si4.8Nb4,MMG,935.0,995.0,1396.0,NAN,3.5
Fe52Co13Mo14C15B6,MMG,775.0,838.0,1392.0,NAN,2
Fe45.5Co19.5Mo14C15B6,MMG,776.0,838.0,1374.0,NAN,1.5
Fe43Co5Cr15Mo14C15B6Y2,MMG,835.0,872.0,1442.0,NAN,9
Fe45Co3Cr15Mo14C15B6Y2,MMG,834.0,880.0,1446.0,NAN,8
Fe39Co9Cr15Mo14C15B6Y2,MMG,838.0,888.0,1466.0,NAN,10
Fe41Co7Cr15Mo14C15B6Y2,MMG,838.0,876.0,1437.0,NAN,16
Fe41Co7Cr15Mo14Y2C15B6,MMG,789.0,883.0,1438.0,NAN,NAN
Fe75.71B14.29Si7.14Zr2.86,MMG,839.0,862.0,1496.0,NAN,NAN
Fe41Cr20C15Mo10W6B6Y2,MMG,881.0,918.0,1518.0,NAN,NAN
Fe71.67B16.67Si8.33Zr3.33,MMG,847.0,883.0,1461.0,NAN,NAN
Fe73.85B15.38Si7.69Zr3.08,MMG,848.0,873.0,1483.0,NAN,NAN
Fe74.81B14.81Si7.41Zr2.96,MMG,840.0,865.0,1492.0,NAN,NAN
Fe73.33B16.67Si8.33Hf1.67,MMG,840.0,872.0,1486.0,NAN,NAN
Fe71.67B16.67Si8.33Hf3.33,MMG,854.0,887.0,1467.0,NAN,NAN
Fe45Cr20Mo10C15B6W2Y2,MMG,856.0,913.0,1500.0,NAN,NAN
Fe20.0Co20.0Mn20.0Ni40.0,CMA,870.0,1041.0,1436.0,NAN,NAN
Fe30.0Co30.0Mn30.0Ni10.0,CMA,831.0,975.0,1408.0,NAN,NAN
Fe28.3Co28.3Mn28.3Ni15.0,CMA,831.0,997.0,1439.0,NAN,NAN
Fe26.7Co26.7Mn26.7Ni20.0,CMA,839.0,1006.0,1439.0,NAN,NAN
Fe45Cr15Mo14C15B6Co3Y2,MMG,834.0,880.0,1446.0,NAN,NAN
Fe43Cr15Mo14C15B6Co5Y2,MMG,835.0,872.0,1442.0,NAN,NAN
Fe41Cr15C15Mo14Co7B6Y2,MMG,838.0,875.0,1436.0,NAN,NAN
Fe39Cr15C15Mo14Co9B6Y2,MMG,838.0,888.0,1466.0,NAN,NAN
Fe43.2Co28.8B19.2Si4.8Nb4,MMG,825.0,875.0,1407.0,NAN,4
Fe50.4Co21.6B19.2Si4.8Nb4,MMG,828.0,878.0,1413.0,NAN,3.5
Fe57.6Co14.4B19.2Si4.8Nb4,MMG,830.0,880.0,1431.0,NAN,2.5
Fe56Mn5Cr7Mo12Er2C12B6,MMG,793.0,832.0,1401.0,NAN,8
Fe71.28Nb3.96B19.8Si3.96Y1,MMG,855.0,881.0,1419.0,NAN,2
Fe70.56Nb3.92B19.6Si3.92Y2,MMG,855.0,903.0,1416.0,NAN,2
Fe71.04Tb0.96B19.2Si4.8Nb4,MMG,836.0,882.0,1459.0,NAN,1
Fe69.12Tb2.88B19.2Si4.8Nb4,MMG,860.0,940.0,1422.0,NAN,3
Fe69.12Nb3.84B19.2Si3.84Y4,MMG,905.0,933.0,1424.0,NAN,3
Fe66.24Tb5.76B19.2Si4.8Nb4,MMG,952.0,1012.0,1411.0,NAN,3
Fe65.5Cr4Mo4Ga4P12C5B5.5,MMG,745.0,806.0,1322.0,NAN,3
Fe65.28Tb6.72B19.2Si4.8Nb4,MMG,959.0,1019.0,1438.0,NAN,2
Fe69.84Nb3.88B19.4Si3.88Y3,MMG,859.0,915.0,1416.0,NAN,4
Fe68.16Tb3.84B19.2Si4.8Nb4,MMG,869.0,969.0,1397.0,NAN,3.5
Fe70Cr6Mo2Ga2P10C4B4Si2,MMG,750.0,805.0,1255.0,NAN,3
Fe57.6Co6.4Mo14C15B6Er1,MMG,776.0,830.0,1398.0,NAN,3.5
Fe56.7Co6.3Mo14C15B6Er2,MMG,767.0,809.0,1415.0,NAN,1.5
Fe62.9Ni11.1Mo6P10C7.5B2.5,MMG,698.0,739.0,1335.0,NAN,3
Fe72.0C7.0Si3.3B5.0P8.7Ga4.0,MMG,782.0,801.0,1290.0,NAN,2
Fe74.0C7.0Si3.3B5.0P8.7Ga2.0,MMG,784.0,800.0,1283.0,NAN,3
Fe75.0C7.0Si3.3B5.0P8.7Ga1.0,MMG,781.0,794.0,1282.0,NAN,3
Fe27Co40Zr3Ti3Mo1.5Si1.5B24,MMG,811.0,856.0,1379.0,NAN,1.5
Fe40.4Ni11.3Mn34.8Al7.5Cr6.0,CMA,808.0,844.0,1253.0,NAN,0
Fe39Ni39B8.7Si2.75Nb2.3P8.25,MMG,703.0,754.0,1341.0,NAN,NAN
Fe33.84Co33.84Mo3.76B22.56Dy6,MMG,831.0,912.0,1365.0,NAN,2
Fe40.608Co27.072Mo3.76B22.56Dy6,MMG,847.0,927.0,1366.0,NAN,2
Fe47.376Co20.304Mo3.76B22.56Dy6,MMG,845.0,929.0,1367.0,NAN,2
Fe54.144Co13.536Mo3.76B22.56Dy6,MMG,852.0,944.0,1370.0,NAN,3
Fe60.912Co6.768Mo3.76B22.56Dy6,MMG,860.0,945.0,1385.0,NAN,2
Fe69.12Tb2.88B19.2Si4.8Nb4,MMG,860.0,940.0,1422.0,NAN,3
Fe70.08Tb1.92B19.2Si4.8Nb4,MMG,844.0,914.0,1440.0,NAN,2.5
Fe71.04Tb0.96B19.2Si4.8Nb4,MMG,836.0,882.0,1459.0,NAN,1
Fe65.28Tb6.72B19.2Si4.8Nb4,MMG,959.0,1019.0,1438.0,NAN,2
Fe66.24Tb5.76B19.2Si4.8Nb4,MMG,952.0,1012.0,1411.0,NAN,3
Fe67.2Tb4.8B19.2Si4.8Nb4,MMG,935.0,995.0,1396.0,NAN,3.5
Fe68.16Tb3.84B19.2Si4.8Nb4,MMG,869.0,969.0,1397.0,NAN,3.5
Fe39Ni39B14.2Si2.75Nb2.3P2.75,MMG,720.0,760.0,1253.0,NAN,NAN
Fe39Ni39B11.45Si2.75Nb2.3P5.5,MMG,710.0,759.0,1290.0,NAN,NAN
Fe23.8Co23.8Ni23.8Cu23.8Mo4.8,CMA,865.0,1039.0,1441.0,NAN,NAN
Fe62Ni8Cr7Mo3P12C4B4,MMG,705.0,756.0,1323.0,NAN,2
Fe47.38Co20.3Mo3.76B22.56Dy6,MMG,845.0,929.0,1367.0,NAN,2
Fe58.05Co6.45Mo14C15B6Er0.5,MMG,790.0,845.0,1403.0,NAN,4
Fe45.15Co19.35Mo14C15B6Er0.5,MMG,778.0,844.0,1383.0,NAN,3
Fe51.6Co12.9Mo14C15B6Er0.5,MMG,779.0,846.0,1393.0,NAN,4
Fe45.5Mn19.5Zr4Nb4Mo3B24,MMG,878.0,965.0,1393.0,NAN,NAN
Fe39Ni39B12.82Si2.75Nb2.3P4.13,MMG,75.0,761.0,1276.0,NAN,NAN
Fe39Ni39B10.07Si2.75Nb2.3P6.88,MMG,706.0,755.0,1335.0,NAN,NAN
Fe40.61Co27.07Mo3.76B22.56Dy6,MMG,847.0,927.0,1366.0,NAN,2
Fe60.91Co6.768Mo3.76B22.56Dy6,MMG,860.0,945.0,1385.0,NAN,2
Fe33.84Co33.84Mo3.76B22.56Dy6,MMG,831.0,912.0,1365.0,NAN,2
Fe54.14Co13.54Mo3.76B22.56Dy6,MMG,852.0,944.0,1370.0,NAN,3
Fe23.8Ni23.8Cr23.8Mn23.8Co5.0,CMA,846.0,993.0,1409.0,NAN,NAN
Fe22.5Ni22.5Cr22.5Mn22.5Co10.0,CMA,846.0,1015.0,1439.0,NAN,NAN
Fe20.0Cr20.0Co20.0Ni20.0Mn20.0,CMA,849.0,1018.0,1439.0,NAN,NAN
Fe21.3Ni21.3Cr21.3Mn21.3Co15.0,CMA,849.0,1018.0,1439.0,NAN,NAN
Fe16.7Ni16.7Cr16.7Mn16.7Co33.3,CMA,872.0,1045.0,1439.0,NAN,NAN
Fe18.2Ni18.2Cr18.2Mn18.2Co27.3,CMA,871.0,1044.0,1439.0,NAN,NAN
Fe20.0Mn20.0Ni20.0Cu20.0Co20.0,CMA,828.0,972.0,1408.0,NAN,NAN
Fe71.2C7.0Si3.3B5.5P8.7Cr2.3Al2.0,MMG,782.0,806.0,1234.0,NAN,3
Fe35Ni20Cr20Mo5P12C4B4,MMG,722.0,784.0,1350.0,NAN,2
Fe30Ni20Cr25Mo5P12C4B4,MMG,734.0,803.0,1396.0,NAN,1.5
Fe25Ni20Cr30Mo5P12C4B4,MMG,746.0,797.0,1475.0,NAN,1
Fe64.8Ni7.2B19.2Si4.8Nb4,MMG,855.0,900.0,1335.0,NAN,NAN
Fe36Ni36B19.2Si4.8Nb4,MMG,758.0,810.0,1323.0,NAN,NAN
Fe64.8Co7.2B19.2Si4.8Nb4,MMG,832.0,877.0,1460.0,NAN,2
Fe57.6Co14.4B19.2Si4.8Nb4,MMG,830.0,880.0,1431.0,NAN,2.5
Fe50.4Co21.6B19.2Si4.8Nb4,MMG,828.0,878.0,1413.0,NAN,3.5
Fe36Co36B19.2Si4.8Nb4,MMG,820.0,870.0,1397.0,NAN,5
Fe43.2Co28.8B19.2Si4.8Nb4,MMG,825.0,875.0,1407.0,NAN,4
Fe47.6Mn17Cr3.4Zr7Nb3B22,MMG,886.0,964.0,1443.0,NAN,NAN
Fe46.92Mn17.68Cr3.4Zr10B19C3,MMG,853.0,923.0,1423.0,NAN,NAN
Fe48.3Mn18.2Cr3.5Zr4Nb4B22,MMG,868.0,946.0,1400.0,NAN,NAN
Fe46.92Mn17.68Cr3.4Zr6Nb2B24,MMG,864.0,942.0,1413.0,NAN,NAN
Fe46.92Mn17.68Cr3.4Zr4Nb4B24,MMG,886.0,971.0,1413.0,NAN,NAN
Fe45.325Co19.425Mo14C15B6Er0.25,MMG,777.0,844.0,1395.0,NAN,3
Fe51.8Co12.95Mo14C15B6Er0.25,MMG,779.0,843.0,1399.0,NAN,3
Fe58.275Co6.475Mo14C15B6Er0.25,MMG,782.0,838.0,1394.0,NAN,4
Fe57.825Co6.425Mo14C15B6Er0.75,MMG,781.0,807.0,1446.0,NAN,1
Fe25Ni20Cr25Mo10P12C4B4,MMG,752.0,852.0,1489.0,NAN,1
Fe20Ni20Cr25Mo15P12C4B4,MMG,800.0,829.89,1400.66,NAN,1.5
Fe75.924Si9.5904B8.3916P5.994Sn0.1,MMG,794.83,825.53,1406.48,NAN,1.5
Fe75.772Si9.5712B8.3748P5.982Sn0.3,MMG,796.92,825.49,1415.78,NAN,1
Fe75.544Si9.5424B8.3496P5.964Sn0.6,MMG,800.66,871.0,1424.0,NAN,4
Fe52.65Co5.85Cr6Mo14C15B6Er0.5,MMG,813.0,849.0,1417.0,NAN,3
Fe52.65Co5.85Cr6Mo14C18B3Er0.5,MMG,805.0,846.0,1419.0,NAN,2
Fe52.65Co5.85Cr6Mo14C19B2Er0.5,MMG,802.0,831.0,1346.0,NAN,2.5
Fe75.924Si9.5904B8.3916P5.994Cu0.1,MMG,785.0,842.0,1403.0,NAN,2
Fe58.3875Co6.4875Mo14C15B6Er0.125,MMG,781.0,885.0,1436.0,NAN,NAN
Fe40.795Co6.965Cr14.925Mo13.93Y1.99C14.925B5.97Cu0.5,MMG,825.0,874.0,1474.0,NAN,3.5
Fe41.9Co27.94B18.62Si4.656Nb3.88Cr3,CMA,831.0,840.0,1438.0,NAN,0
Fe25.83Co25.83Ni25.84P10B10Cr2.5,MMG,692.0,874.0,1481.0,NAN,3
Fe41.47Co27.65B18.43Si4.608Nb3.84Cr4,MMG,833.0,835.0,1316.0,NAN,4
Fe68.3C6.9Si2.5B6.7P8.8Cr2.2Mo2.5Al2.1,MMG,795.0,871.0,1462.0,NAN,4
Fe42.77Co28.51B19.01Si4.752Nb3.96Cr1,MMG,827.0,873.0,1469.0,NAN,4
Fe43.2Co21.6Ni7.2B19.2Si4.8Nb4,MMG,813.0,870.0,1452.0,NAN,NAN
Fe68.7C7.0Si3.3B5.5P8.7Cr2.3Al2.0Mo2.5,MMG,794.0,825.0,1227.0,NAN,6
Fe66.7C7.0Si3.3B5.5P8.7Cr2.3Al2.0Mo4.5,MMG,796.0,832.0,1222.0,NAN,4
Fe64.7C7.0Si3.3B5.5P8.7Cr2.3Al2.0Mo6.5,MMG,803.0,882.0,1435.0,NAN,NAN
Fe40.8975Co6.9825Cr14.9625Mo13.965Y1.995C14.9625B5.985Cu0.25,MMG,818.0,871.0,1462.0,NAN,4
Fe42.768Co28.512B19.008Si4.752Nb3.96Cr1,MMG,827.0,873.0,1469.0,NAN,4
Fe42.336Co28.224B18.816Si4.704Nb3.92Cr2,MMG,830.0,874.0,1474.0,NAN,3.5
Fe41.904Co27.936B18.624Si4.656Nb3.88Cr3,MMG,831.0,874.0,1481.0,NAN,3
Fe70.645Nb5.97B22.885Cu0.5,MMG,748.0,848.0,1390.0,NAN,NAN
Fe30Co30Cr30Al10,CMA,841.0,982.0,1439.0,NAN,NAN
Fe36Co21Cr18Ni15Al10,CMA,796.0,1009.0,1260.0,NAN,NAN
Fe36Mn21Cr18Ni15Al10,CMA,836.0,860.0,1391.0,NAN,NAN
Fe22.7Co22.7Ni22.7Cu22.7Mo9.1,CMA,874.0,997.0,1410.0,NAN,NAN
Fe21.7Co21.7Ni21.7Cu21.7Mo13,CMA,821.0,1027.0,1311.0,NAN,NAN
Fe35.0Co20.0Cr17.0Ni12.0Al12.0Ti4,CMA,797.0,897.0,1252.0,NAN,NAN
Fe35.0Mn20.0Cr17.0Ni12.0Al12.0Ti4,CMA,828.0,832.0,1438.0,NAN,NAN
Fe18.18Co18.18Cr18.18Cr18.18Cu18.18Al9.09,CMA,829.0,892.0,1438.0,NAN,NAN
Fe80P13C7,NAN,677.0,686.0,1240.0,NAN,1
Fe59Cr15Mo6Si2B4P10C4,MMG,768.0,803.0,1300.0,NAN,NAN
Fe54Ni5Cr15Mo6Si2B4P10C4,MMG,762.0,918.0,1412.0,NAN,NAN
Fe20Co20Ni20Cu20Mo20,CMA,800.0,1080.0,1258.0,NAN,NAN
Fe26.7Co26.7Cr26.7Al20,CMA,837.0,838.0,1370.0,NAN,NAN
Fe20Ni20Cr20Cu20Zr20,CMA,892.0,955.0,1434.0,NAN,NAN
Fe20.8Co20.8Ni20.8Cu20.8Mo16.7,CMA,801.0,1066.0,1263.0,NAN,NAN
