Repository: Sachinscnpdl/BMGcalc

File: your_input_data.csv (part 3 of 4)
"Alloys","Phase","Tg","Tx","Tl","Rc_mm/s","Dmax_mm"
"Fe52.5Cr7.5Mo15C15B10","MMG","NAN","NAN","NAN","NAN",2
"Fe52.5Mn17.5Zr9B21","MMG",833,903,1436,"NAN",
"Fe75Mo2Ga3P10C4B4Si2","MMG",738,798,"NAN","NAN",2.5
"Fe66.96Mo3.72B22.32Dy7","MMG",880,957,1406,"NAN",2
"Fe36Co36B20Si4Nb4","MMG",815,859,"NAN","NAN",4
"Fe56.05Co13.45Nb5.5B25","MMG",821,879,1510,"NAN",2.5
"Fe61Co6Zr8Al1Mo7B15Y2","MMG",899.5,955.6,1495.7,"NAN",5
"Fe61Co5Zr8Cr2Mo7B15Y2","MMG",901.1,958.9,1490.1,"NAN",5
"Fe57Co11Zr10Mo5W2B15","MMG",881,949,1430,"NAN",
"Fe48Mn10Mo16Cr4C15B7","MMG",754,797,"NAN","NAN",3
"Fe50Mn10Mo14Cr4C15B7","MMG","NAN","NAN","NAN","NAN",3
"Fe50Mn10Mo14Cr4C16B6","MMG","NAN","NAN","NAN","NAN",4
"Fe51Mn10Mo14Cr4C15B6","MMG","NAN","NAN","NAN","NAN",4
"Fe37.5Cr15Mo22.5C15B10","MMG","NAN","NAN","NAN","NAN",1
"Fe74.25B14.85Si9.9Nb1","MMG",815,858,1455,"NAN",0.5
"Fe73.5B14.7Si9.8Nb2","MMG",812,870,1424,"NAN",1
"Fe72B14.4Si9.6Nb4","MMG",835,885,1374,"NAN",1.5
"Fe48Cr15Mo14C15B6Tm2","MMG",862,914,"NAN","NAN",10
"Fe49Cr15Mo14C15B6Y1.0","MMG","NAN","NAN","NAN","NAN",2
"Fe64.75Mo14C15B6Er0.25","MMG",793,845,1423,"NAN",2
"Fe30.0Co30.0Cr30.0Ni10.0","CMA",885,1082,1468,"NAN","NAN"
"Fe28.3Co28.3Cr28.3Ni15.0","CMA",882,1077,1466,"NAN","NAN"
"Fe26.7Co26.7Cr26.7Ni20.0","CMA",885,1082,1466,"NAN","NAN"
"Fe31.7Co31.7Mn31.7Ni5.0","CMA",829,965,1397,"NAN","NAN"
"Fe20.0Co20.0Cr20.0Ni40.0","CMA",879,1075,1468,"NAN","NAN"
"Fe25.0Ni25.0Cr25.0Mn25.0","CMA",846,987,1399,"NAN","NAN"
"Fe33.3Co22.2Ni22.2Cu22.2","CMA",867,1038,1436,"NAN","NAN"
"Fe40.0Co20.0Ni20.0Cu20.0","CMA",870,1040,1434,"NAN","NAN"
"Fe70.83B16.67Si8.33Hf4.17","MMG",858,893,1485,"NAN","NAN"
"Fe43Cr20Mo10C15B6W4Y2","MMG",858,920,1503,"NAN","NAN"
"Fe56Co7Ni7Zr7.5Nb2.5B20","MMG",773,853,"NAN","NAN",3
"Fe25Co25Ni25Mo5P10B10","MMG",681,723,"NAN","NAN",1.2
"Fe37.5Cr22.5Mo15C15B10","MMG","NAN","NAN","NAN","NAN",1
"Fe60.5Cr4Mo14C15B6Er0.5","MMG",803,859,1441,"NAN",3
"Fe67.2Tb4.8B19.2Si4.8Nb4","MMG",935,995,1396,"NAN",3.5
"Fe52Co13Mo14C15B6","MMG",775,838,1392,"NAN",2
"Fe45.5Co19.5Mo14C15B6","MMG",776,838,1374,"NAN",1.5
"Fe25Co25Ni25B15Si10","MMG",771,808,"NAN","NAN",1
"Fe25Co25Ni25B17.5Si7.5","MMG",767,807,"NAN","NAN",1.5
"Fe43Co5Cr15Mo14C15B6Y2","MMG",835,872,1442,"NAN",9
"Fe45Co3Cr15Mo14C15B6Y2","MMG",834,880,1446,"NAN",8
"Fe39Co9Cr15Mo14C15B6Y2","MMG",838,888,1466,"NAN",10
"Fe41Co7Cr15Mo14C15B6Y2","MMG",838,876,1437,"NAN",16
"Fe61Co7Zr9.5Mo5W2B15.5","MMG",898,943,"NAN","NAN",1.5
"Fe61Co13.5Zr1Pr3.5Dy1B20","MMG",868,900,"NAN","NAN","NAN"
"Fe49.5Cr15Mo14C15B6Y0.5","MMG","NAN","NAN","NAN","NAN",2
"Fe48.5Cr15Mo14C15B6Y1.5","MMG","NAN","NAN","NAN","NAN",2
"Fe41Co7Cr15Mo14Y2C15B6","MMG",789,883,1438,"NAN","NAN"
"Fe75.71B14.29Si7.14Zr2.86","MMG",839,862,1496,"NAN","NAN"
"Fe41Cr20C15Mo10W6B6Y2","MMG",881,918,1518,"NAN","NAN"
"Fe71.67B16.67Si8.33Zr3.33","MMG",847,883,1461,"NAN","NAN"
"Fe73.85B15.38Si7.69Zr3.08","MMG",848,873,1483,"NAN","NAN"
"Fe74.81B14.81Si7.41Zr2.96","MMG",840,865,1492,"NAN","NAN"
"Fe73.33B16.67Si8.33Hf1.67","MMG",840,872,1486,"NAN","NAN"
"Fe71.67B16.67Si8.33Hf3.33","MMG",854,887,1467,"NAN","NAN"
"Fe45Cr20Mo10C15B6W2Y2","MMG",856,913,1500,"NAN","NAN"
"Fe20.0Co20.0Mn20.0Ni40.0","CMA",870,1041,1436,"NAN","NAN"
"Fe30.0Co30.0Mn30.0Ni10.0","CMA",831,975,1408,"NAN","NAN"
"Fe28.3Co28.3Mn28.3Ni15.0","CMA",831,997,1439,"NAN","NAN"
"Fe26.7Co26.7Mn26.7Ni20.0","CMA",839,1006,1439,"NAN","NAN"
"Fe45Cr15Mo14C15B6Co3Y2","MMG",834,880,1446,"NAN","NAN"
"Fe43Cr15Mo14C15B6Co5Y2","MMG",835,872,1442,"NAN","NAN"
"Fe41Cr15C15Mo14Co7B6Y2","MMG",838,875,1436,"NAN","NAN"
"Fe39Cr15C15Mo14Co9B6Y2","MMG",838,888,1466,"NAN","NAN"
"Fe43.2Co28.8B19.2Si4.8Nb4","MMG",825,875,1407,"NAN",4
"Fe50.4Co21.6B19.2Si4.8Nb4","MMG",828,878,1413,"NAN",3.5
"Fe57.6Co14.4B19.2Si4.8Nb4","MMG",830,880,1431,"NAN",2.5
"Fe56Mn5Cr7Mo12Er2C12B6","MMG",793,832,1401,"NAN",8
"Fe71.28Nb3.96B19.8Si3.96Y1","MMG",855,881,1419,"NAN",2
"Fe70.56Nb3.92B19.6Si3.92Y2","MMG",855,903,1416,"NAN",2
"Fe71.04Tb0.96B19.2Si4.8Nb4","MMG",836,882,1459,"NAN",1
"Fe69.12Tb2.88B19.2Si4.8Nb4","MMG",860,940,1422,"NAN",3
"Fe69.12Nb3.84B19.2Si3.84Y4","MMG",905,933,1424,"NAN",3
"Fe66.24Tb5.76B19.2Si4.8Nb4","MMG",952,1012,1411,"NAN",3
"Fe65.5Cr4Mo4Ga4P12C5B5.5","MMG",745,806,1322,"NAN",3
"Fe65.28Tb6.72B19.2Si4.8Nb4","MMG",959,1019,1438,"NAN",2
"Fe69.84Nb3.88B19.4Si3.88Y3","MMG",859,915,1416,"NAN",4
"Fe68.16Tb3.84B19.2Si4.8Nb4","MMG",869,969,1397,"NAN",3.5
"Fe74Cr2Mo2Ga2P10C4B4Si2","MMG","NAN","NAN","NAN","NAN",2.5
"Fe72Cr4Mo2Ga2P10C4B4Si2","MMG","NAN","NAN","NAN","NAN",2.5
"Fe70Cr6Mo2Ga2P10C4B4Si2","MMG",750,805,1255,"NAN",3
"Fe70.3Ni3.7Mo6P10C7.5B2.5","MMG",713,747,"NAN","NAN",5
"Fe66.6Ni7.4Mo6P10C7.5B2.5","MMG","NAN","NAN","NAN","NAN",4
"Fe75.95B12.25Si9.8Nb2","MMG",760,"NAN","NAN","NAN",0.5
"Fe49Mn10Mo14Cr4V1C15B7","MMG","NAN","NAN","NAN","NAN",3
"Fe62Co5Cr4Mo4Ga4P11B5C5","MMG",731,786,"NAN","NAN","NAN"
"Fe65Sb2Cr4Mo4Ga4P11B5C5","MMG",719,776,"NAN","NAN","NAN"
"Fe49Mn10Mo14Cr4W1C16B6","MMG","NAN","NAN","NAN","NAN",4
"Fe49Mn10Mo14Cr4W1C15B7","MMG","NAN","NAN","NAN","NAN",3
"Fe48Mn10Mo13Cr4W3C15B7","MMG","NAN","NAN","NAN","NAN",2
"Fe46Mn10Mo16Cr4Ga2C15B7","MMG","NAN","NAN","NAN","NAN",2
"Fe49Mn10Mo13Cr3W3C15B7","MMG",862,914,"NAN","NAN",10
"Fe57.6Co6.4Mo14C15B6Er1","MMG",776,830,1398,"NAN",3.5
"Fe56.7Co6.3Mo14C15B6Er2","MMG",767,809,1415,"NAN",1.5
"Fe70Al5Ga2P9.65C5.75B4.6Si3","MMG",748,807,"NAN","NAN","NAN"
"Fe62.9Ni11.1Mo6P10C7.5B2.5","MMG",698,739,1335,"NAN",3
"Fe56Co7Ni7Zr6Nb2.5Ti1.5B20","MMG",733,823,"NAN","NAN",3
"Fe56Co7Ni7Zr6Nb2.5Ta1.5B20","MMG",768,853,"NAN","NAN",3
"Fe72.0C7.0Si3.3B5.0P8.7Ga4.0","MMG",782,801,1290,"NAN",2
"Fe74.0C7.0Si3.3B5.0P8.7Ga2.0","MMG",784,800,1283,"NAN",3
"Fe75.0C7.0Si3.3B5.0P8.7Ga1.0","MMG",781,794,1282,"NAN",3
"Fe27Co40Zr3Ti3Mo1.5Si1.5B24","MMG",811,856,1379,"NAN",1.5
"Fe56Co7Ni7Zr6Nb2.5Mo1.5B20","MMG",743,833,"NAN","NAN",3
"Fe40.4Ni11.3Mn34.8Al7.5Cr6.0","CMA",808,844,1253,"NAN",0
"Fe62.8Co10B13.5Si10Nb3Cu0.7","MMG",815,845,"NAN","NAN",1.5
"Fe39Ni39B8.7Si2.75Nb2.3P8.25","MMG",703,754,1341,"NAN","NAN"
"Fe33.84Co33.84Mo3.76B22.56Dy6","MMG",831,912,1365,"NAN",2
"Fe40.608Co27.072Mo3.76B22.56Dy6","MMG",847,927,1366,"NAN",2
"Fe47.376Co20.304Mo3.76B22.56Dy6","MMG",845,929,1367,"NAN",2
"Fe54.144Co13.536Mo3.76B22.56Dy6","MMG",852,944,1370,"NAN",3
"Fe60.912Co6.768Mo3.76B22.56Dy6","MMG",860,945,1385,"NAN",2
"Fe69.12Tb2.88B19.2Si4.8Nb4","MMG",860,940,1422,"NAN",3
"Fe70.08Tb1.92B19.2Si4.8Nb4","MMG",844,914,1440,"NAN",2.5
"Fe71.04Tb0.96B19.2Si4.8Nb4","MMG",836,882,1459,"NAN",1
"Fe65.28Tb6.72B19.2Si4.8Nb4","MMG",959,1019,1438,"NAN",2
"Fe66.24Tb5.76B19.2Si4.8Nb4","MMG",952,1012,1411,"NAN",3
"Fe67.2Tb4.8B19.2Si4.8Nb4","MMG",935,995,1396,"NAN",3.5
"Fe68.16Tb3.84B19.2Si4.8Nb4","MMG",869,969,1397,"NAN",3.5
"Fe49Cr15.3Mo15C15Y2B3.4N0.3","MMG","NAN","NAN","NAN","NAN",1.2
"Fe39Ni39B14.2Si2.75Nb2.3P2.75","MMG",720,760,1253,"NAN","NAN"
"Fe39Ni39B11.45Si2.75Nb2.3P5.5","MMG",710,759,1290,"NAN","NAN"
"Fe23.8Co23.8Ni23.8Cu23.8Mo4.8","CMA",865,1039,1441,"NAN","NAN"
"Fe62Ni8Cr7Mo3P12C4B4","MMG",705,756,1323,"NAN",2
"Fe47.38Co20.3Mo3.76B22.56Dy6","MMG",845,929,1367,"NAN",2
"Fe58.05Co6.45Mo14C15B6Er0.5","MMG",790,845,1403,"NAN",4
"Fe45.15Co19.35Mo14C15B6Er0.5","MMG",778,844,1383,"NAN",3
"Fe51.6Co12.9Mo14C15B6Er0.5","MMG",779,846,1393,"NAN",4
"Fe45.5Mn19.5Zr4Nb4Mo3B24","MMG",878,965,1393,"NAN","NAN"
"Fe39Ni39B12.82Si2.75Nb2.3P4.13","MMG",75,761,1276,"NAN","NAN"
"Fe39Ni39B10.07Si2.75Nb2.3P6.88","MMG",706,755,1335,"NAN","NAN"
"Fe40.61Co27.07Mo3.76B22.56Dy6","MMG",847,927,1366,"NAN",2
"Fe60.91Co6.768Mo3.76B22.56Dy6","MMG",860,945,1385,"NAN",2
"Fe33.84Co33.84Mo3.76B22.56Dy6","MMG",831,912,1365,"NAN",2
"Fe54.14Co13.54Mo3.76B22.56Dy6","MMG",852,944,1370,"NAN",3
"Fe23.8Ni23.8Cr23.8Mn23.8Co5.0","CMA",846,993,1409,"NAN","NAN"
"Fe22.5Ni22.5Cr22.5Mn22.5Co10.0","CMA",846,1015,1439,"NAN","NAN"
"Fe20.0Cr20.0Co20.0Ni20.0Mn20.0","CMA",849,1018,1439,"NAN","NAN"
"Fe21.3Ni21.3Cr21.3Mn21.3Co15.0","CMA",849,1018,1439,"NAN","NAN"
"Fe16.7Ni16.7Cr16.7Mn16.7Co33.3","CMA",872,1045,1439,"NAN","NAN"
"Fe18.2Ni18.2Cr18.2Mn18.2Co27.3","CMA",871,1044,1439,"NAN","NAN"
"Fe20.0Mn20.0Ni20.0Cu20.0Co20.0","CMA",828,972,1408,"NAN","NAN"
"Fe71.2C7.0Si3.3B5.5P8.7Cr2.3Al2.0","MMG",782,806,1234,"NAN",3
"Fe26.66Co26.66Ni26.68P10B10","MMG",684,708,"NAN","NAN",2
"Fe35Ni20Cr20Mo5P12C4B4","MMG",722,784,1350,"NAN",2
"Fe30Ni20Cr25Mo5P12C4B4","MMG",734,803,1396,"NAN",1.5
"Fe25Ni20Cr30Mo5P12C4B4","MMG",746,797,1475,"NAN",1
"Fe43.2Ni28.8B19.2Si4.8Nb4","MMG",769,825,"NAN","NAN",2
"Fe64.8Ni7.2B19.2Si4.8Nb4","MMG",855,900,1335,"NAN","NAN"
"Fe36Ni36B19.2Si4.8Nb4","MMG",758,810,1323,"NAN","NAN"
"Fe57.6Ni14.4B19.2Si4.8Nb4","MMG",816,867,"NAN","NAN",2
"Fe64.8Co7.2B19.2Si4.8Nb4","MMG",832,877,1460,"NAN",2
"Fe57.6Co14.4B19.2Si4.8Nb4","MMG",830,880,1431,"NAN",2.5
"Fe50.4Co21.6B19.2Si4.8Nb4","MMG",828,878,1413,"NAN",3.5
"Fe36Co36B19.2Si4.8Nb4","MMG",820,870,1397,"NAN",5
"Fe43.2Co28.8B19.2Si4.8Nb4","MMG",825,875,1407,"NAN",4
"Fe47.6Mn17Cr3.4Zr7Nb3B22","MMG",886,964,1443,"NAN","NAN"
"Fe46.92Mn17.68Cr3.4Zr10B19C3","MMG",853,923,1423,"NAN","NAN"
"Fe48.3Mn18.2Cr3.5Zr4Nb4B22","MMG",868,946,1400,"NAN","NAN"
"Fe46.92Mn17.68Cr3.4Zr6Nb2B24","MMG",864,942,1413,"NAN","NAN"
"Fe46.92Mn17.68Cr3.4Zr4Nb4B24","MMG",886,971,1413,"NAN","NAN"
"Fe39Ni39B15.57Si2.75Nb2.3P1.38","MMG",722,"NAN","NAN","NAN",16
"Fe38.4Co9.6Cr15Mo14C15B6Tm2","MMG","NAN","NAN","NAN","NAN",16
"Fe28.8Co19.2Cr15Mo14C15B6Tm2","MMG","NAN",842,1380,"NAN",2.5
"Fe45.325Co19.425Mo14C15B6Er0.25","MMG",777,844,1395,"NAN",3
"Fe51.8Co12.95Mo14C15B6Er0.25","MMG",779,843,1399,"NAN",3
"Fe58.275Co6.475Mo14C15B6Er0.25","MMG",782,838,1394,"NAN",4
"Fe57.825Co6.425Mo14C15B6Er0.75","MMG",781,807,1446,"NAN",1
"Fe25Ni20Cr25Mo10P12C4B4","MMG",752,852,1489,"NAN",1
"Fe20Ni20Cr25Mo15P12C4B4","MMG",800,829.89,1400.66,"NAN",1.5
"Fe75.924Si9.5904B8.3916P5.994Sn0.1","MMG",794.83,825.53,1406.48,"NAN",1.5
"Fe75.772Si9.5712B8.3748P5.982Sn0.3","MMG",796.92,825.49,1415.78,"NAN",1
"Fe75.544Si9.5424B8.3496P5.964Sn0.6","MMG",800.66,871,1424,"NAN",4
"Fe52.65Co5.85Cr6Mo14C15B6Er0.5","MMG",813,849,1417,"NAN",3
"Fe52.65Co5.85Cr6Mo14C18B3Er0.5","MMG",805,846,1419,"NAN",2
"Fe52.65Co5.85Cr6Mo14C19B2Er0.5","MMG",802,831,1346,"NAN",2.5
"Fe75.924Si9.5904B8.3916P5.994Cu0.1","MMG",785,842,1403,"NAN",2
"Fe58.3875Co6.4875Mo14C15B6Er0.125","MMG",781,885,1436,"NAN","NAN"
"Fe40.795Co6.965Cr14.925Mo13.93Y1.99C14.925B5.97Cu0.5","MMG",825,874,1474,"NAN",3.5
"Fe41.9Co27.94B18.62Si4.656Nb3.88Cr3","CMA",831,840,1438,"NAN",0
"Fe19.23Ni38.46Mn19.23Co19.23Al3.85","MMG",1007,721,"NAN","NAN",2.2
"Fe25.83Co25.83Ni25.84P10B10Cr2.5","MMG",692,874,1481,"NAN",3
"Fe41.47Co27.65B18.43Si4.608Nb3.84Cr4","MMG",833,835,1316,"NAN",4
"Fe68.3C6.9Si2.5B6.7P8.8Cr2.2Mo2.5Al2.1","MMG",795,871,1462,"NAN",4
"Fe42.77Co28.51B19.01Si4.752Nb3.96Cr1","MMG",827,873,1469,"NAN",4
"Fe42.34Co28.22B18.82Si4.704Nb3.92Cr2","MMG",830,890,"NAN","NAN",2.5
"Fe57.6Co7.2Ni7.2B19.2Si4.8Nb4","MMG",835,"NAN","NAN","NAN",2
"Fe43.2Co7.2Ni21.6B19.2Si4.8Nb4","MMG",792,865,"NAN","NAN",4
"Fe43.2Co14.4Ni14.4B19.2Si4.8Nb4","MMG",800,878,"NAN","NAN",4
"Fe43.2Co21.6Ni7.2B19.2Si4.8Nb4","MMG",813,870,1452,"NAN","NAN"
"Fe68.7C7.0Si3.3B5.5P8.7Cr2.3Al2.0Mo2.5","MMG",794,825,1227,"NAN",6
"Fe66.7C7.0Si3.3B5.5P8.7Cr2.3Al2.0Mo4.5","MMG",796,832,1222,"NAN",4
"Fe64.7C7.0Si3.3B5.5P8.7Cr2.3Al2.0Mo6.5","MMG",803,882,1435,"NAN","NAN"
"Fe40.8975Co6.9825Cr14.9625Mo13.965Y1.995C14.9625B5.985Cu0.25","MMG",818,871,1462,"NAN",4
"Fe42.768Co28.512B19.008Si4.752Nb3.96Cr1","MMG",827,873,1469,"NAN",4
"Fe42.336Co28.224B18.816Si4.704Nb3.92Cr2","MMG",830,874,1474,"NAN",3.5
"Fe41.904Co27.936B18.624Si4.656Nb3.88Cr3","MMG",831,874,1481,"NAN",3
"Fe41.472Co27.648B18.432Si4.608Nb3.84Cr4","MMG",833,"NAN",1411,"NAN",12
"Fe43.6355Cr4.925Co4.925Mo12.608Mn11.032C15.563B5.8115Y1.5","MMG",804,712,"NAN","NAN",2
"Fe26.66Co26.66Ni26.68P10B10","MMG",686,759,"NAN","NAN",1.5
"Fe25Co25Ni25P10C2.5B7.5Si5","MMG",720,745,"NAN","NAN",2
"Fe25Co25Ni25P10C5B5Si5","MMG",705,813,"NAN","NAN",2.8
"Fe25Co25Ni25Si7.5B17.5","MMG",788,805,"NAN","NAN",2.5
"Fe24.925Co24.925Ni24.925Si7.4775B17.4475Cu0.3","MMG",786,803,"NAN","NAN",2.4
"Fe24.85Co24.85Ni24.85Si7.455B17.395Cu0.6","MMG",784,800,"NAN","NAN",2
"Fe24.775Co24.775Ni24.775Si7.4325B17.3425Cu0.9","MMG",783,796,"NAN","NAN",2
"Fe24.7Co24.7Ni24.7Si7.41B17.29Cu1.2","MMG",782,749,"NAN","NAN",1
"Fe25Co25Ni25P7.5C7.5B10","MMG",702,730,"NAN","NAN",1
"Fe25Co25Ni25P12.5C7.5B5","MMG",674,828,"NAN","NAN",2
"Fe75.772Si9.5712B8.3748P5.982Cu0.3","MMG",781,"NAN","NAN","NAN",2.5
"Fe79.7Cu0.3P13C7","MMG",673,802,"NAN","NAN","NAN"
"Fe70.645Nb5.97B22.885Cu0.5","MMG",748,848,1390,"NAN","NAN"
"Fe30Co30Cr30Al10","CMA",841,982,1439,"NAN","NAN"
"Fe36Co21Cr18Ni15Al10","CMA",796,1009,1260,"NAN","NAN"
"Fe36Mn21Cr18Ni15Al10","CMA",836,860,1391,"NAN","NAN"
"Fe22.7Co22.7Ni22.7Cu22.7Mo9.1","CMA",874,997,1410,"NAN","NAN"
"Fe21.7Co21.7Ni21.7Cu21.7Mo13","CMA",821,1027,1311,"NAN","NAN"
"Fe35.0Co20.0Cr17.0Ni12.0Al12.0Ti4","CMA",797,897,1252,"NAN","NAN"
"Fe35.0Mn20.0Cr17.0Ni12.0Al12.0Ti4","CMA",828,832,1438,"NAN","NAN"
"Fe18.18Co18.18Cr18.18Cr18.18Cu18.18Al9.09","CMA",829,892,1438,"NAN","NAN"
"Fe18.87Co18.87Ni18.87Cr18.87Cu18.87Al5.66","CMA",994,711,"NAN","NAN","NAN"
"Fe80P13C7","NAN",677,686,1240,"NAN",1
"Fe50Ni30P13C7","MMG",653,823,"NAN","NAN","NAN"
"Fe88Zr8B4","NAN","NAN",775,1293,"NAN","NAN"
"Fe20Co20Cr20Al40","CMA",835,833,"NAN","NAN",5.5
"Fe59Cr15Mo6Si2B4P10C4","MMG",768,803,1300,"NAN","NAN"
"Fe25Co25Cr25Al25","CMA",871,805,"NAN","NAN",4.5
"Fe54Co5Cr15Mo6Si2B4P10C4","MMG",765,800,"NAN","NAN",4
"Fe54Ni5Cr15Mo6Si2B4P10C4","MMG",762,918,1412,"NAN","NAN"
"Fe20Co20Ni20Cu20Mo20","CMA",800,1080,1258,"NAN","NAN"
"Fe26.7Co26.7Cr26.7Al20","CMA",837,838,1370,"NAN","NAN"
"Fe20Ni20Cr20Cu20Zr20","CMA",892,955,1434,"NAN","NAN"
"Fe20.8Co20.8Ni20.8Cu20.8Mo16.7","CMA",801,1066,1263,"NAN","NAN"
"Fe16.67Co16.67Ni16.67Cr16.67Cu16.67Al16.67","CMA",773,843,1266,"NAN","NAN"
"Fe15.38Co15.38Ni15.38Cr15.38Cu15.38Al23.08","CMA",802,815,1288,"NAN","NAN"
"Fe16.13Ni32.26Ni16.13Cu16.13Al19.35","CMA",861,916,1446,"NAN","NAN"
"Fe17.86Ni35.71Fe17.86Mo17.86Al10.71","CMA",776,1104,1286,"NAN","NAN"
"Fe14.29Co14.29Ni14.29Cr14.29Cu14.29Al28.57","CMA",783,832,1310,"NAN","NAN"
"Fe13.70Co13.70Ni13.70Cr13.70Cu13.70Al31.51","CMA",783,855,1302,"NAN","NAN"
"Fe12.82Co12.82Ni12.82Cr12.82Cu12.82Al35.90","CMA",466,762,849,"NAN","NAN"
"Fe12.50Co12.50Ni12.50Cr12.50Al12.50Al37.50","CMA",296,875,1396,"NAN","NAN"
"Fe16.67Mo16.67Nb16.67Ti16.67Nb16.67Zr16.67","CMA",1018,"NAN","NAN","NAN","NAN"
"Fe65 Mo14C15B6","MMG","NAN","NAN","NAN","NAN","NAN"
"Fe41.5Ni41.5B17","MG","NAN","NAN","NAN",350000,"NAN"
"Fe79Si10B11","MG","NAN","NAN","NAN",180000,"NAN"
"Fe80P13B7","MG","NAN","NAN","NAN",28000,"NAN"
"Fe20Si20B20Al20Ni20","MMG","NAN","NAN","NAN","NAN","NAN"
"Fe20Si20B20Al20Nb20","MMG","NAN",831,1340,"NAN",2.5
"Fe76Si9.6B8.4P6","MMG",657,783,971,"NAN",2
"Gd55Al25Co20","MMG",585,658,"NAN","NAN","NAN"
"Gd36Y20Al24Co20","MMG",603,669,1005,"NAN",1
"Gd60Co10Al30","MG",629,641,1004,1000000000,"NAN"
"Gd65Co10Al25","MG",602,620,984,"NAN","NAN"
"Gd70Co5Al25","MG",602,650,1042,"NAN",2.5
"Gd56Co19Al25","MMG",605,668,1057,"NAN",5.5
"Gd55Co18Al27","MMG",602,679,1126,"NAN",8
"Gd54Co17.5Al28.5","MMG",606,679,1152,"NAN",3.5
"Gd53Co17Al30","MMG",615,675,1242,"NAN",1.5
"Gd51Co16Al33","CMG",629,590,"NAN","NAN",10
"Gd19Tb19Er18Fe19Al25","MMG","NAN",658,"NAN","NAN","NAN"
"Gd55Ni15Al30","MMG",602,648,1006,"NAN",4
"Gd60Ni15Al25","MMG",603,617,952,"NAN",5
"Gd60Co25Al15","MMG",572,629,"NAN","NAN","NAN"
"Gd55Co20Al25","MMG",562.5,654,"NAN","NAN","NAN"
"Gd55Al27.5Co17.5","MMG",604,672,"NAN","NAN","NAN"
"Gd53Al24Co20Zr3","MMG",606,678,"NAN","NAN","NAN"
"Gd55Co20Al24Si1","MMG",599,680,"NAN","NAN","NAN"
"Gd55Co20Al23Si2","MMG",602,667,"NAN","NAN","NAN"
"Gd55Co20Al22Si3","MMG",604,662,"NAN","NAN",1
"Gd25Co25Al25Y25","MMG",626,679,"NAN","NAN","NAN"
"Gd52.5Co18.5Al29","MMG",604,653,995,"NAN","NAN"
"Gd40Y16Al24Co20","MMG",598,603,955,"NAN",2
"Gd55Ni22Mn3Al20","MMG",553,659,"NAN","NAN","NAN"
"Gd25Co25Al25Tb25","MMG",612,669,"NAN","NAN","NAN"
"Gd25Co25Al25Dy25","MMG",627,675,"NAN","NAN","NAN"
"Gd25Co25Al25Ho25","MMG",633,659,"NAN","NAN",0.04
"Gd25Tb25Co25Al25","MMG",612,669,"NAN","NAN",0.04
"Gd25Dy25Co25Al25","MMG",627,675,"NAN","NAN",0.04
"Gd25Ho25Co25Al25","MMG",633,638,1064,"NAN",10
"Gd36Tb20Co20Al24","MMG",586,685,"NAN","NAN","NAN"
"Gd52.5Co18.5Al28Zr1","MMG",604,684,"NAN","NAN","NAN"
"Gd52.5Co18.5Al27Zr2","MMG",604,664,1058,"NAN",0.02
"Gd25Co25Al25Ho24Y1","MG",625.2,664,1035,"NAN",0.02
"Gd25Co25Al25Ho20Y5","MG",633.3,664,"NAN","NAN","NAN"
"Gd25Co25Al25Y15Er10","MMG",628,666,"NAN","NAN",1
"Gd25Co25Al25Y15Dy10","MMG",628,665,"NAN","NAN",1
"Gd25Co25Al25Y15Ho10","MMG",626,664,1049,"NAN",0.02
"Gd25Co25Al25Ho15Y10","MG",631.7,665,1074,"NAN",0.02
"Gd25Co25Al25Ho10Y15","MG",627.8,604,"NAN","NAN","NAN"
"Gd20Tb20Dy20Fe20Al20","MMG",575,607,"NAN","NAN",1
"Gd20Tb20Dy20Ni20Al20","MMG",582,626,"NAN","NAN",1
"Gd20Tb20Dy20Co20Al20","MMG",594,652,1053,"NAN",1.5
"Gd20Dy20Er20Co20Al20","MMG",610,637,1065,"NAN",10
"Gd35.64Tb19.8Co19.8Al23.76Fe1","MMG",588,624,1155,"NAN",10
"Gd35.28Tb19.6Co19.6Al23.52Fe2","MMG",590,622,1162,"NAN",10
"Gd34.92Tb19.4Co19.4Al23.28Fe3","MMG",592,703,"NAN","NAN","NAN"
"Gd27.5Er27.5Al27.5Co17.5","MMG",632,677,"NAN","NAN","NAN"
"Gd38.5Er16.5Al27.5Co17.5","MMG",618,691,"NAN","NAN","NAN"
"Gd16.5Ho38.5Al27.5Co17.5","MMG",633,683,"NAN","NAN","NAN"
"Gd27.5Ho27.5Al27.5Co17.5","MMG",625,668,"NAN","NAN","NAN"
"Gd38.5Ho16.5Al27.5Co17.5","MMG",614,694,1061,"NAN",6
"Gd19.8Dy19.8Er19.8Co19.8Al19.8Si1","MMG",624,697,1133,"NAN",5
"Gd19.6Dy19.6Er19.6Co19.6Al19.6Si2","MMG",629,694,1147,"NAN",3
"Gd19.4Dy19.4Er19.4Co19.4Al19.4Si3","MMG",636,695,1186,"NAN",1
"Gd19.2Dy19.2Er19.2Co19.2Al19.2Si4","MMG",640,682,1049,"NAN",8.5
"Gd19.9Dy19.9Er19.9Co19.9Al19.9Si0.5","MMG",618,636,"NAN","NAN","NAN"
"Gd10Tb10Dy10Ho10Er10Y10Ni10Co10Ag10Al10","MMG",597,706,"NAN","NAN","NAN"
"Ho39Al25Co20Y16","MMG",649,707,1055,"NAN",3
"Ho55Al25Co20","MMG",649,708,"NAN","NAN","NAN"
"Ho55Al27.5Co17.5","MMG",642,652,"NAN","NAN","NAN"
"Ho20Er20Co20Al20Gd20","MMG",612,721,"NAN","NAN","NAN"
"Ho16.5Er38.5Al27.5Co17.5","MMG",658,719,"NAN","NAN","NAN"
"Ho27.5Er27.5Al27.5Co17.5","MMG",658,708,"NAN","NAN","NAN"
"Ho38.5Er16.5Al27.5Co17.5","MMG",648,"NAN","NAN","NAN","NAN"
"Hf50Ni25Al25","MMG","NAN","NAN","NAN","NAN","NAN"
"Hf55Ni25Al20","MMG","NAN","NAN","NAN","NAN","NAN"
"Hf62Ni25Al13","MMG","NAN",763,1427,"NAN",0.04
"Hf64Cu18Ni18","MG",735,772,1424,"NAN","NAN"
"Hf60Cu21Ni19","MG",735,783,1421,"NAN","NAN"
"Hf59Cu18Ni23","MG",719,782,1393,"NAN","NAN"
"Hf57Cu11Ni32","MG",713,873,1285,"NAN","NAN"
"Hf48Cu29Ni10Al13","MMG",784,"NAN","NAN","NAN","NAN"
"Hf50Cu30Ni10Al10","MMG","NAN",860,"NAN","NAN",4
"Hf50Al10Ni10Cu30","MMG",780,824,"NAN","NAN","NAN"
"Hf59Cu20Al10Ni8Ti3","MG",749,822,1419,"NAN","NAN"
"Hf65Cu20Ni7.5Al7.5","MMG",780,787,1442,"NAN","NAN"
"Hf70Cu17.5Ni5Al7.5","MMG",703,739,1026,"NAN","NAN"
"Hf65Au17.5Ni10Al7.5","MMG",593,758,1304,"NAN","NAN"
"Hf20Nb20Ti20Ti20Zr20","CMA",824,872,1344,"NAN","NAN"
"Hf51Cu27.75Al12Ni9.25","MMG",777,875,1278,"NAN",10
"Hf47Cu29.25Ni9.75Al14","MMG",790,874,1280,"NAN",10
"Hf48Cu29.25Ni9.75Al13","MMG",785,875,1278,"NAN",10
"Hf47Cu29.25Al14Ni9.75","MMG",790,874,1280,"NAN",10
"Hf48Cu29.25Al13Ni9.75","MMG",785,872,1344,"NAN",8
"Hf51Cu27.75Ni9.25Al12","MMG",777,872,"NAN","NAN",8
"Hf65Al7.5Ni10Cu12.5Pd5","MG",763,"NAN","NAN","NAN","NAN"
"Hf44.5Cu27Ni13.5Ti5Al10","MMG","NAN",826,"NAN","NAN",2
"Hf52.5Ti5Ni14.6Cu17.9Al10","MMG",768,"NAN","NAN","NAN","NAN"
"Hf52.5Cu17.9Ni14.6Ti5Al10","MMG","NAN",810,"NAN","NAN","NAN"
"Hf60Zr5Ti5Cu16Ni4Al7Ga3","MG",748,804,"NAN","NAN","NAN"
"Hf55Zr5Ti5Cu20Ni7.5Al7.5","MG",771,851,"NAN","NAN","NAN"
"Hf65Cu15Ni7Al7Ga3Ge2Si1","MG",800,848,"NAN","NAN",7
"Hf45.6Cu27.8Ni9.3Ti5Al12.4","MMG",787,715,"NAN","NAN",2
"Hf22.8Zr34.2Ti5Ni8Cu20Al10","MMG",683,823,"NAN","NAN","NAN"
"Hf45Zr10Ti10Cu20Ni7.5Al7.5","MG",775,825,"NAN","NAN","NAN"
"Hf60Zr5Ti5Cu15Ni4Al8Ge2Si1","MG",779,689.5,"NAN","NAN",4
"Hf28Be18Ti17Zr17Cu7.5Ni12.5 ","MMG",641.3,701.1,"NAN","NAN",4
"Hf28Be18Ti17Zr17Cu7.5Ni12.5","MMG",649.4,813,"NAN","NAN","NAN"
"Hf55Zr4Ti4Cu20Ni7.5Al7.5Ga2","MG",783,743,"NAN","NAN",2
"Hf10.5Zr42Ti5Ni14.6Cu17.9Al10","MMG",698,764,"NAN","NAN",2
"Hf21Zr31.5Ti5Ni14.6Cu17.9Al10","MMG",714,786,"NAN","NAN",2
"Hf31.5Zr21Ti5Ni14.6Cu17.9Al10","MMG",733,792,"NAN","NAN",2
"Hf42Zr10.5Ti5Ni14.6Cu17.9Al10","MMG",740,827,"NAN","NAN","NAN"
"Hf60Zr5Ti5Cu11.33Ni5.67Al7.5Ga2.5Ge2Si1","MG",751,828,1326,"NAN","NAN"
"Hf12.50Mo12.50Nb25Ti25Zr25","CMA",834,915,1316,"NAN","NAN"
"Hf12.20Mo12.20Nb24.39Si2.44Ti24.39Zr24.39","CMA",831,915,1291,"NAN","NAN"
"Hf11.63Mo11.63Nb23.26Si6.98Ti23.26Zr23.26","CMA",813,894,1304,"NAN","NAN"
"Hf11.11Mo11.11Nb22.22Si11.11Ti22.22Zr22.22","CMA",837,883,1233,"NAN","NAN"
"Hf16.67Mo16.67Nb16.67Ta16.67Zr16.67Zr16.67","CMA",838,860,1329,"NAN","NAN"
"Hf17.39Mo13.04Nb17.39Ti17.39Ti17.39Zr17.39","CMA",813,928,1301,"NAN","NAN"
"Hf10.64Mo10.64Nb21.28Si14.89Ti21.28Zr21.28","CMA",753,881,1329,"NAN","NAN"
"Hf25.0Nb25.0Ti25.0Zr25.0","CMA",815,834,1263,"NAN","NAN"
"Hf10.20Mo10.20Nb20.41Si18.37Ti20.41Zr20.41","CMA",857,879,1394,"NAN","NAN"
"Hf20Mo20Nb20Ti20Ti20","CMA",842,1021,1241,"NAN","NAN"
"Hf25.0Mo12.5Nb25.0Ti25.0V12.5","CMA",840,871,1304,"NAN","NAN"
"Hf20Nb20Zr20Zr20Ta20","CMA",820,913,1278,"NAN","NAN"
"Hf12.50Nb12.50Ta12.50Ti37.50Zr25","CMA",825,874,1229,"NAN","NAN"
"Hf18.18Mo9.09Nb18.18Ta18.18Ti18.18Zr18.18","CMA",825,845,1229,"NAN","NAN"
"Hf18.2Nb18.2Ta18.2Ti18.2Zr18.2Mo9.1","CMA",845,846,1363,"NAN","NAN"
"Hf20Mo20Si20Zr20Ti20","CMA",874,961,1401,"NAN","NAN"
"Hf16.67Mo16.67Ta16.67Ta16.67Zr16.67Zr16.67","CMA",881,1021,1396,"NAN","NAN"
"Hf16.7Mo16.7Nb16.7Ta16.7Ti16.7Zr16.7","CMA",855,1026,1280,"NAN","NAN"
"Hf17.4Nb17.4Ta17.4Ti17.4Zr17.4Mo13","CMA",825,912,1225,"NAN","NAN"
"Hf19.05Mo4.76Nb19.05Ta19.05Ti19.05Zr19.05","CMA",825,842,1225,"NAN","NAN"
"Hf19.1Nb19.1Ta19.1Ti19.1Zr19.1Mo4.8","CMA",842,877,1386,"NAN","NAN"
"Hf20Mo20Ta20Ti20Zr20","CMA",877,1013,1386,"NAN","NAN"
"Hf20Mo20Ta20Ti20Zr20","CMA",809,1013,1220,"NAN","NAN"
"Hf16.7Nb16.7Ta16.7Ti16.7V16.7Zr16.7","CMA",822,839,1340,"NAN","NAN"
"Hf20Mo20Si20Ti20Ti20","CMA",933,936,1466,"NAN","NAN"
"Hf20Nb20Ta20V20W20","CMA",798,1139,1200,"NAN","NAN"
"Hf25Nb25Ta25Ti25","CMA",799,1223,"NAN","NAN","NAN"
"Ir33Ni28Ta39","NAN",496.2,898.5,1112,"NAN",3
"La55Al25Cu20","MMG",445.6,457.3,725.2,7.26101,2
"La66Al14Cu20","NAN",391.6,548.8,929.9,3.86101,3
"La55Al25Ni20","MMG",449,484.5,734,6.86101,"NAN"
"La62Cu24Al14","MMG",401,449,731,"NAN","NAN"
"La66Cu20Al14","MMG",395,449,734,"NAN",5
"La55Al25Cu20","MMG",455.9,555.1,941.3,"NAN",3
"La55Al25Ni20","MMG",449,490.8,731,"NAN",2
"La66Al14Cu20","MMG",395,489,756,"NAN","NAN"
"La70Al5Cu20Ag5","MMG",431,448,724,"NAN",1
"La68Al14Cu9Ni9","MMG",405,429,763,"NAN",0.5
"La70Al14Cu8Ni8","MMG",404,529,878,"NAN","NAN"
"La55Al25Cu15Ni5","MMG",459,552,899,"NAN","NAN"
"La55Al25Cu5Ni15","MMG",472,518,759,"NAN","NAN"
"La55Al5Cu20Ag20","MMG",469,503,859,"NAN","NAN"
"La55Al25Cu15Ag5","MMG",452,503,823,"NAN","NAN"
"La55Al20Cu20Ag5","MMG",429,515,752,"NAN","NAN"
"La50Al25Cu20Ag5","MMG",467,503,860,"NAN",3
"La55Al25Ag5Cu15","MMG",452,458,716,"NAN","NAN"
"La65Cu20Al10Ag5","MMG",380,458,716,"NAN","NAN"
"La65Al10Cu20Ag5","MMG",380,481,759,"NAN","NAN"
"La60Cu20Al15Ag5","MMG",401,455,722,"NAN","NAN"
"La62Cu22Al14Ag2","MMG",401,456,729,"NAN","NAN"
"La62Cu20Al14Ag4","MMG",404,456,730,"NAN","NAN"
"La62Cu19Al14Ag5","MMG",405,458,739,"NAN","NAN"
"La62Cu17Al14Ag7","MMG",406,457,736,"NAN","NAN"
"La62Cu18Al14Ag6","MMG",406,458,744,"NAN","NAN"
"La62Cu16Al14Ag8","MMG",407,481,774,"NAN","NAN"
"La60Al15Cu20Ag5","MMG",410,458,716,"NAN",5
"La65Al10Ag5Cu20","MMG",380,481,759,"NAN",5
"La60Al15Ag5Cu20","MMG",401,455,722,"NAN",5
"La62Al14Cu22Ag2","MMG",401,456,730,"NAN",5
"La62Al14Cu19Ag5","MMG",405,458,739,"NAN",5
"La62Al14Cu17Ag7","MMG",406,457,736,"NAN",5
"La62Al14Cu18Ag6","MMG",406,456,729,"NAN",8
"La62Al14Cu20Ag4","MMG",404,458,744,"NAN",5
"La62Al14Cu16Ag8","MMG",407,503,823,"NAN",4
"La55Al20Ag5Cu20","MMG",429,452,744,"NAN",12
"La62Cu12Ni12Al14","MMG",423,547,835,"NAN",5
"La55Al25Ni10Cu10","MMG",446,467,738,22.5,10
"La62Al14Cu12Ni12","MMG",417,456,729,"NAN",8
"La66Al14Cu10Ni10","MMG",404,513,1104,"NAN","NAN"
"La55Al15Cu20Ag10","MMG",465,483,787,"NAN",2
"La55Al15Ag10Cu20","MMG",416,557,835,"NAN","NAN"
"La55Al25Cu10Ni10","MMG",467,483,787,"NAN","NAN"
"La55Al10Cu20Ag15","MMG",416,446,770,"NAN","NAN"
"La55Cu20Al15Ag10","MMG",421,431,674,"NAN",1.5
"La66Al14Cu10Ni010","MMG",405,449,728,"NAN","NAN"
"La62Al14Cu9.6Ni14.4","MMG",413,426,743,"NAN",1
"La68Al13.2Cu9.4Ni9.4","MMG",400,498,852,"NAN","NAN"
"La62Al14Cu4.8Ni19.2","MMG",425,498,852,"NAN","NAN"
"La55Cu20Al17.5Ag7.5","MMG",425,482,747,"NAN","NAN"
"La55Al17.5Cu20Ag7.5","MMG",426,498,852,"NAN",3
"La55Al17.5Ag7.5Cu20","MMG",425,431,740,"NAN","NAN"
"La62Al14Cu19.2Ni4.8","MMG",402,463,737,"NAN","NAN"
"La62Al14Cu14.4Ni9.6","MMG",404,472,721,"NAN","NAN"
"La62.5Cu20Al12.5Ag5","MMG",389,472,722,"NAN","NAN"
"La62.5Al12.5Cu20Ag5","MMG",389,472,721,"NAN",6
"La62.5Al12.5Ag5Cu20","MMG",389,440,719,"NAN",10
"La62Cu24Al9.8Mg4.2","MMG",386,541,822,"NAN",9
"La70Al12.4Cu8.8Ni8.8","MMG",397,418,759,"NAN",0.5
"La55Al25Ni5Cu10Co5","MMG",465.2,541.8,822.5,"NAN",9
"La62Cu24Al10.5Mg3.5","MMG",386,431,712,"NAN",10
"La32Ce32Al16Ni5Cu15","MMG",403,451,712,"NAN",10
"La62Cu24Al10.8Mg3.2","MMG",387,421,710,"NAN",10
"La57Al14Cu14.5Ni14.5","MMG",433,480,817,"NAN","NAN"
"La59Al14Cu13.5Ni13.5","MMG",428,463,778,"NAN","NAN"
"La58.6Al17Cu12.2Ni12.2","MMG",421,489,774,"NAN",5
"La19.5Ce45.5Al10Co25","MMG",416,436,778,"NAN",9
"La26Ce39Al10Co25","MMG",425,448,789,"NAN",12
"La32.5Ce32.5Al10Co25","MMG",427,453,776,"NAN",15
"La39Ce26Al10Co25","MMG",437,467,835,"NAN",20
"La45.5Ce19.5Al10Co25","MMG",437,472,850,"NAN",25
"La52Ce13Al10Co25","MMG",439,476,869,"NAN",12
"La62Al15.6Cu11.2Ni11.2","MMG",410,453,712,"NAN",11
"La62.5Cu15Al12.5Ag5Fe5","MMG",390,445,713,"NAN","NAN"
"La62.5Cu15Al12.5Ag5Co5","MMG",397,474,700,"NAN","NAN"
"La62.5Al12.5Ag5Cu15Fe5","MMG",390,445,713,"NAN",6
"La32Ce32Al16Ni5Cu7Co8","MMG",416,471,739,"NAN",10
"La62Al14Cu10Ag2Ni6Co6","MMG",429,471,698,"NAN",16
"La62.5Al12.5Ag5Cu15Co5","MMG",397,474,700,"NAN",9
"La59.6Al16.5Cu11.9Ni11.9","MMG",416,475,750,"NAN",8
"La32Ce32Al16Ni5Cu5Co10","MMG",424,472,767,"NAN",10
"La32Ce32Al16Ni5Cu10Co5","MMG",413,467,718,"NAN",12
"La32Ce32Al16Ni5Cu12Co3","MMG",406,455,709,"NAN",10
"La60.5Al16.3Cu11.6Ni11.6","MMG",414,465,734,"NAN",8
"La55.4Al18.4Cu13.1Ni13.1","MMG",426,491,881,"NAN",2
"La56.5Al17.9Cu12.8Ni12.8","MMG",433,492,823,"NAN",2
"La64.6Al14.6Cu10.4Ni10.4","MMG",406,442,706,"NAN",5
"La59.6Al16.6Cu11.9Ni11.9","MMG",422,460,728,"NAN","NAN"
"La62Al15.7Cu11.15Ni11.15","MMG",435,461,926,"NAN","NAN"
"La63.1Al15.2Cu10.85Ni10.85","MMG",408,448,709,"NAN",10
"La57.6Al17.5Cu12.45Ni12.45","MMG",425,499,790,"NAN",8
"La61.4Al15.9Cu11.35Ni11.35","MMG",413,459,729,"NAN",10.5
"La62.5Cu17.5Al12.5Ag5Co2.5","MMG",393,473,712,"NAN","NAN"
"La62.5Cu17.5Al12.5Ag5Fe2.5","MMG",391,464,711,"NAN","NAN"
"La62.5Al12.5Ag5Cu17.5Co2.5","MMG",393,473,712,"NAN",8
"La62.5Al12.5Ag5Cu17.5Fe2.5","MMG",391,464,711,"NAN",7
"La62Al14Cu16.66Ag3.33Ni2Co2","MMG",412,472,713,"NAN",16
"La62Al14Cu13.33Ag2.66Ni4Co4","MMG",415,477,708,"NAN",16
"La62Al14Cu11.66Ag2.33Ni5Co5","MMG",418,491,703,"NAN",20
"La62Al14Cu16.667Ag3.333Ni2Co2","MMG",412,472,713,"NAN",20
"La55Al25Co20","MMG",477,540,771,"NAN",5
"La60Cu20Ni10Al10","MMG",387,447,"NAN","NAN","NAN"
"La55Al25Ni5Cu15","MMG",445,531,826,"NAN","NAN"
"La55Al25Ni15Cu5","MMG",467,541,868,"NAN","NAN"
"La30Ce30Al15Co25","MMG",430,"NAN","NAN",35.9,"NAN"
"La30Ce30Ni10Al20Co10","MMG",437,492,"NAN",34.5,0.07
"La61.4Al15.9Ni11.35Cu11.35","MMG",419,465,729,"NAN","NAN"
"La62.0Al15.7Cu11.15Ni11.15","MMG",422,460,"NAN","NAN",11
"La65Al14Cu9.167Ag1.833Cu5Ni5","MMG",414,"NAN","NAN","NAN","NAN"
"Lu45Y10Al25Co20","MMG",698,775,1136,"NAN",5
"Mg68Ca4Zn28","MMG",359,378,651,"NAN","NAN"
"Mg66Ca4Zn30","MG",339,399,679,"NAN","NAN"
"Mg70Ca4Zn26","MG",359,399,671,"NAN","NAN"
"Mg70Ca6Zn24","MG",393,414,715,"NAN","NAN"
"Mg68Ca6Zn26","MG",401,424,679,"NAN","NAN"
"Mg72Ca4Zn24","MG",339,399,669,"NAN","NAN"
"Mg64Ca4Zn32","MG",348,412,696,"NAN","NAN"
"Mg62Ca4Zn34","MG",348,417,713,"NAN","NAN"
"Mg60Ca4Zn36","MG",351,423,739,"NAN","NAN"
"Mg85Ca8Au7","MG",413,435,"NAN","NAN","NAN"
"Mg81Ca12Au7","MG",413,433,"NAN","NAN","NAN"
"Mg83Ca10Au7","MG",418,439,"NAN","NAN","NAN"
"Mg70Zn26Ca4","MG",413,425,633,"NAN","NAN"
"Mg60Zn34Ca6","MG",407,441,"NAN","NAN","NAN"
"Mg73Zn23Ca4","MG",358,367,"NAN","NAN","NAN"
"Mg71Zn25Ca4","MG",336,356,671,"NAN",2
"Mg68Zn28Ca4","MG",359,378,665,"NAN",3.5
"Mg65Zn30Ca5","MMG",367,"NAN","NAN","NAN","NAN"
"Mg66Zn30Ca4","MMG",365,378,653,"NAN",4
"Mg70La17Ni13","MG",474,480,803,"NAN","NAN"
"Mg65Ag25Gd10","MMG",475,481.2,773.8,"NAN",7
"Mg58Cu30.5Y11.5","MMG",424,475,738,"NAN",0.1
"Mg70Ni13La17","NAN",474,499,"NAN",5.06101,9
"Mg60Ni20La20","MMG",458,474,803,"NAN",0.35
"Mg65Ni20La15","MMG",451,485,851,"NAN",0.2
"Mg57Ni26La17","MMG",454,480,812,"NAN",0.5
"Mg75Ni15Gd10","MMG",449,499,831,"NAN",2
"Mg69Ni15La16","MMG",455,482,799.1,"NAN",3
"Mg69Ni18La13","MMG",449,481,800,"NAN",1
"Mg70Ni20La10","MMG",447,478,797,"NAN",0.5
"Mg50Ni30La20","MMG",453,475,791,"NAN",0.4
"Mg71Ni18La11","MMG",451,510,841,"NAN",1
"Mg65Ni20Nd15","MMG",456.3,479,796,"NAN",0.5
"Mg80Ni10Nd10","MMG",455.5,498.4,799.1,"NAN",3.5
"Mg75Ni15Nd10","MMG",464.6,471.8,881,"NAN",0.6
"Mg70Ni15Nd15","MMG",469.4,485,815,3.06101,2.8
"Mg61Cu28Gd11","MMG",422,491.7,848.9,1.36103,1.5
"Mg65Cu25Gd10","MMG",413,483,737,4.66101,12
"Mg65Cu25Er10","MMG",422,473,739,1.86102,7
"Mg65Cu25Dy10","MMG",422,480,766,"NAN",3
"Mg63Cu27Gd10","MMG",418,492,750,1,3
"Mg61Cu29Gd10","MMG",420,481,755,"NAN",4
"Mg59Cu31Gd10","MMG",424,480,762,"NAN",4
"Mg65Cu25Pr10","MMG",413,482,769,"NAN",4
"Mg65Cu25Ho10","MMG",417,446,784,"NAN",1
"Mg65Cu25Nd10","MMG",423,473,751,"NAN",1
"Mg72Ca12Zn16","MMG",378,456,744,"NAN",1
"Mg63Ca15Zn22","MMG",383,429,703,"NAN","NAN"
"Mg76.9Ag15.4Y7.7","MG",410,453,723,"NAN","NAN"
"Mg75.0Ag17.3Y7.7","MG",414,456,742,"NAN",1.5
"Mg73.1Ag19.2Y7.7","MMG",416,450,739,"NAN",1.5
"Mg72.7Ag18.2Y9.1","MMG",412,446,729,"NAN",2.5
"Mg70.0Ag20.9Y9.1","MMG",417,441,739,"NAN",1
"Mg69.2Ag23.1Y7.7","MMG",419,459,746,"NAN",1
"Mg67.3Ag23.6Y9.1","MMG",419,458,729,"NAN",2
"Mg67.3Ag25.0Y7.7","MMG",421,450,737,"NAN",1.5
"Mg65.0Ag26.6Y8.4","MMG",421,457,757,"NAN",2
"Mg63.6Ag27.3Y9.1","MMG",423,454,784,"NAN",1.5
"Mg57Al3Cu30Y10","MMG",415,450,788,"NAN",1.5
"Mg65Cu25Gd5Y5","MMG",413,453,1043,"NAN","NAN"
"Mg79Zn17Ca3Sr1","MMG",346.6,486,755,"NAN",5
"Mg80Zn16Ca3Sr1","MMG",347.2,382.6,679.2,"NAN","NAN"
"Mg81Zn15Ca3Sr1","NAN",349.9,380.5,682.4,"NAN","NAN"
"Mg82Zn14Ca3Sr1","NAN",351.6,379.6,686.1,"NAN","NAN"
"Mg81Ca10Au7Yb2","NAN",379.7,418,687.9,"NAN","NAN"
"Mg60Cu29Y10Si1","NAN",430,436,"NAN","NAN","NAN"
"Mg65Cu15Y10Ag10","NAN",432,482,817,"NAN","NAN"
"Mg58.5Cu30.5Y11","MMG",422,474,732,"NAN","NAN"
"Mg54Cu28Ag7Y11","MMG",433,496,762,"NAN",9
"Mg60Ni23.6La16.4","MMG",450,501,724,"NAN","NAN"
"Mg61.5Cu29.5Gd9","MMG",433,490,819,"NAN",2.5
"Mg63.5Cu27.5Gd9","MMG",425,472,785,"NAN",4
"Mg69Ni15Gd10Ag6","MMG",439.2,469,773,"NAN",4
"Mg71Ni15Gd10Ag4","MMG",440.3,474.5,756.9,"NAN",7
"Mg74Ni15Gd10Ag1","MMG",442.3,485,773.5,"NAN",4
"Mg73Ni15Gd10Ag2","MMG",442.3,482.7,791.4,"NAN",3
"Mg70Ni15Gd10Ag5","MMG",449.6,488.7,779.8,"NAN",3.5
"Mg68Ni15Gd10Ag7","MMG",437.3,479.1,764.2,"NAN",5
"Mg65Cu15Ag10Y10","MMG",428,472.8,746.9,"NAN",4
"Mg62.5Cu26.5Gd11","MMG",427,469,694,"NAN","NAN"
"Mg60.5Cu28.5Gd11","MMG",425,483,748,"NAN",9
"Mg58.5Cu30.5Gd11","MMG",427,485,755,"NAN",8
"Mg65Cu20Ni5Gd10","MMG",420,490,753,"NAN",8
"Mg64.5Cu24.5Gd11","MMG",413,481,786,"NAN",5
"Mg65Cu15Ag10Er10","MMG",427,472,739,"NAN",6
"Mg60Ni23.6Y1La15.4","MMG",454,465,733,"NAN",6
"Mg57Cu31Y6.6Nd5.4","MMG",427,491,827,"NAN",3
"Mg57Cu31.5Y8Nd3.5","MMG",426,491,778,"NAN",14
"Mg60Ni23.6La15.4Y1","MMG",454,501,778,"NAN",12
"Mg60Ni23.6Y1La15.4","MMG",454,491,827,"NAN","NAN"
"Mg65Cu15Ag10Gd10","MMG",416,491,827,"NAN",3
"Mg59.4Al0.6Cu30Y10","MMG",419,459,686,"NAN",7.5
"Mg55.8Al4.2Cu30Y10","MMG",411,459,1041,"NAN","NAN"
"Mg57.6Al2.4Cu30Y10","MMG",411,445,1044,"NAN","NAN"
"Mg58.8Al1.2Cu30Y10","MMG",421,455,1042,"NAN","NAN"
"Mg56Cu29.7Ag3.3Y11","MMG",426,454,1041,"NAN","NAN"
"Mg65Cu15Ag10Y4Gd6","MMG",424,509,725,"NAN","NAN"
"Mg65Cu15Ag10Y2Gd8","MMG",420,467,682,"NAN",8
"Mg57Cu31.5Y9.2Nd2.3","MMG",428,464,683,"NAN",9
"Mg60Ni23.6La15.9B0.5","MMG",454,502,777,"NAN",10
"Mg60Ni23.6La15.9Y0.5","MMG",456,493,824,"NAN","NAN"
"Mg54Cu24.5Ag10.5Y11","MMG",432,492,829,"NAN","NAN"
"Mg60Ni23.6La15.9Si0.5","MMG",457,493,714,"NAN","NAN"
"Mg56.5Cu27Ag5Dy11.5","MMG",434,492,828,"NAN","NAN"
"Mg60Ni23.6Y0.5La15.9","MMG",456,"NAN","NAN","NAN","NAN"
"Mg60Ni23.6B0.5La15.9","MMG",454,492,829,"NAN",4
"Mg60Ni23.6Si0.5La15.9","MMG",457,493,824,"NAN",2
"Mg65Cu15Ag5Pd5Gd10","MMG",430,492,828,"NAN",1
"Mg60Ni23.6La16.15Y0.25","MMG",456,472,748,"NAN",10
"Mg60Ni23.6La15.65Y0.75","MMG",456,491,829,"NAN","NAN"
"Mg60Ni23.6La13.51B2.89","MMG",453,495,839,"NAN","NAN"
"Mg60Ni23.6La16.15Si0.25","MMG",453,498,811,"NAN","NAN"
"Mg67.32Zn27.72Ca3.96Ga1","MMG",358,492,826,"NAN","NAN"
"Mg60Ni23.6Y0.25La16.15","MMG",378,456,664,"NAN",5
"Mg60Ni23.6B2.89La13.51","MMG",453,491,829,"NAN",3.5
"Mg59.5Cu22.9Ag6.6Gd11","MMG",425,498,811,"NAN",1
"Mg60Ni23.6Y0.75La15.65","MMG",456,472,734,"NAN",27
"Mg60Ni23.6Si0.25La16.15","MMG",453,495,839,"NAN",4
"Mg65Cu7.5Ni7.5Zn5Ag5Y10","MMG",437,492,826,"NAN",1
"Mg67.66Zn27.86Ca3.98Ga0.50","MMG",358,468,765,"NAN","NAN"
"Mg60Ni23.6La15.4Y0.5Si0.5","MMG",372,457,703,"NAN",2
"Mg60Ni23.6La15.8Y0.5Si0.1","MMG",453,490,824,"NAN","NAN"
"Mg65Cu7.5Ni7.5Ag5Zn5Y10","MMG",430,494,828,"NAN","NAN"
"Mg67.83Zn27.93Ca3.99Ga0.25","MMG",358,459,728,"NAN",9
"Mg67.49Zn27.79Ca3.97Ga0.75","MMG",359,375,733,"NAN",0.5
"Mg67.15Zn27.65Ca3.95Ga1.25","MMG",358,378,677,"NAN",3.5
"Mg60Ni23.6Y0.5Si0.1La15.8","MMG",376,453,668,"NAN",3.5
"Mg60Ni23.6Y0.5Si0.5La15.75","MMG",457,494,828,"NAN",1.5
"Mg65Cu7.5Ni7.5Ag5Zn5Gd10","MMG",440,490,824,"NAN",1
"Mg60Ni23.6Y0.25Si0.25La15.9","MMG",456,477,726,"NAN",11
"Mg65Cu7.5Ni7.5Ag5Zn5Gd5Y5","MMG",434,492,824,"NAN",2
"Mg60Ni23.6La15.9Y0.25Si0.25","MMG",456,472,718,"NAN",14
"Mg65Cu7.5Ni7.5Ag5Zn5Gd2.5Y7.5","MMG",433,492,824,"NAN","NAN"
"Mg65Cu7.5Ni7.5Ag5Zn5Gd7.5Y2.5","MMG",438,473,735,"NAN",9.5
"Mn14.3Cr28.6Fe28.6Ni14.3Cu14.3","MMG",474,719,978,"NAN",13
"Mn25Cr12.5Fe25Ni12.5Cu25","MMG",847,901,1399,"NAN","NAN"
"Mn28.6Cr14.3Fe14.3Ni28.6Cu14.3","CMA",814,901,1330,"NAN","NAN"
"Mn11.1Co22.2Fe22.2Ni22.2Cu22.2","CMA",814,1001,1330,"NAN","NAN"
"Mn22.2Cr22.2Fe11.1Ni22.2Cu22.2","CMA",837,901,1436,"NAN","NAN"
"Mn23.26Cr23.26Fe34.88Ni11.63Al6.98","CMA",813,865,1330,"NAN","NAN"
"Mn22.22Cr22.22Cr33.33Fe11.11Al11.11","CMA",813,903,1277,"NAN","NAN"
"Mo11.11Nb22.22Ti22.22V22.22Zr22.22","CMA",844,"850 (I have modified this value. Both can not be identical)",1284,"NAN","NAN"
"Mo6.98Nb23.26Ti23.26V23.26Zr23.26","CMA",817,846,1240,"NAN","NAN"
"Mo18.18Nb18.18Ti18.18V27.27Zr18.18","CMA",816,957,1245,"NAN","NAN"
"Mo18.2Nb18.2Ti18.2V27.3Zr18.2","CMA",856,957,1342,"NAN","NAN"
"Mo16.67Nb16.67Ti16.67V33.33Zr16.67","CMA",856,965,1342,"NAN","NAN"
"Mo16.7Nb16.7Ti16.7V33.3Zr16.7","CMA",861,965,1345,"NAN","NAN"
"Mo25Nb25Ti25Zr25","CMA",861,967,1345,"NAN","NAN"
"Mo20Nb20Ti20V20Zr20","CMA",862,959,1346,"NAN","NAN"
"Mo20Nb20Ti20V20Zr20","CMA",854,959,1346,"NAN","NAN"
"Mo14.29Nb14.29Ti14.29V42.86Zr14.29","CMA",854,967,1346,"NAN","NAN"
"Mo14.3Nb14.3Ti14.3V42.9Zr14.3","CMA",861,967,1349,"NAN","NAN"
"Mo14.89Nb21.28Ti21.28V21.28Zr21.28","CMA",861,883,1349,"NAN","NAN"
"Mo20Cr20Fe20Ni20Cu20","CMA",847,1156,1251,"NAN","NAN"
"Mo22.22Nb22.22Ti22.22V11.11Zr22.22","CMA",878,961,1397,"NAN","NAN"
"Mo29.82Nb17.54Ti17.54V17.54Zr17.54","CMA",857,982,1346,"NAN","NAN"
"Mo27.27Nb18.18Ti18.18V18.18Zr18.18","CMA",870,964,1355,"NAN","NAN"
"Mo21.05Nb21.05Ti21.05V15.79Zr21.05","CMA",860,959,1345,"NAN","NAN"
"Mo24.53Nb18.87Ti18.87V18.87Zr18.87","CMA",855,957,1346,"NAN","NAN"
"Mo25Nb25Ta25Ti25","CMA",858,1108,1340,"NAN","NAN"
"Mo25Nb25Ta25V25","CMA",934,1093,1423,"NAN","NAN"
"Mo20Nb20Ta20Ti20V20","CMA",919,1116,1428,"NAN","NAN"
"Mo20Nb20Hf20Zr20Ti20","CMA",892,935,1433,"NAN","NAN"
"Mo25Nb25V25W25","CMA",828,1157,1293,"NAN","NAN"
"Mo25Nb25Ti25W25","CMA",941,1143,1476,"NAN","NAN"
"Mo25Nb25Ta25V25","CMA",942,1093,1456,"NAN","NAN"
"Mo20Nb20Ti20V20V20","CMA",919,1126,1428,"NAN","NAN"
"Mo25.6Nb22.7Ta24.4W27.3","CMA",934,1173,1446,"NAN","NAN"
"Mo25.0Nb25.0Ta25.0W25.0","CMA",945,1171,1490,"NAN","NAN"
"Mo21.7Nb20.6Ta15.6V21.0W21.1","CMA",942,1160,1491,"NAN","NAN"
"Mo20Nb20Ta20V20W20","CMA",941,1166,1479,"NAN","NAN"
"Mo20Nb20Ta20W20V20","CMA",941,1166,1487,"NAN","NAN"
"Nb20Ti20Cr20Zr20Cu20","CMA",756,963,1167,"NAN","NAN"
"Nb20Ti20V20Zr20Zr20","CMA",824,857,1349,"NAN","NAN"
"Nb20Mo20Ta20W20Hf20","CMA",878,1137,1416,"NAN","NAN"
"Nb20Mo20Ta20W20Zr20","CMA",932,1143,1465,"NAN","NAN"
"Nb25Ti25V25Ta25","CMA",939,1058,1462,"NAN","NAN"
"Nb23.5Ti23.5V23.5Ta23.5Al5.9","CMA",882,886,1433,"NAN","NAN"
"Nb22.2Ti22.2V22.2Ta22.2Al11.1","CMA",820,853,1240,"NAN","NAN"
"Nb20Ti20V20Ta20Al20","CMA",821,826,1198,"NAN","NAN"
"Nb20Mo20Ta20W20Cr20","CMA",822,1173,1206,"NAN","NAN"
"Nb20Ta20Ti20W20W20","CMA",945,1173,1490,"NAN","NAN"
"Nb25Ta25Ti25W25","CMA",945,1142,1490,"NAN","NAN"
"Nb20Ta20Ti20V20W20","CMA",921,1135,1487,"NAN","NAN"
"Nb25Ta25V25W25","CMA",918,1173,1483,"NAN","NAN"
"Ni60Nb40","CMA",891,945,1490,"NAN","NAN"
"Ni75Si8B17","CMA","NAN",924,1478,"NAN",1
"Ni60Nb35Zr5","NAN",887,"NAN","NAN","NAN","NAN"
"Ni60Nb25Zr15","MG",860,911,1458,"NAN",1.5
"Ni60Nb20Zr20","MMG",853,891,1390,110000,1.5
"Ni60Nb30Ta10","MMG",891,934,1391,"NAN",0.5
"Ni60Nb30Zr10","MMG",875,961,1559,"NAN",2
"Ni60Pd20P17B3","MMG",605,902,1413,"NAN",2
"Ni59Zr20Ti16Si5","MMG",683,830,1073,"NAN",15
"Ni61Zr28Nb7Al4","MMG",848,876,1304,"NAN",2
"Ni59Zr20Ti16Sn5","MMG",819,898,1348,"NAN",1
"Ni60Zr27Al6Hf7","MMG",838,854,1288,"NAN",1
"Ni60Zr30Nb5Al5","MMG",820,863,1508,"NAN","NAN"
"Ni60Zr28Nb7Al5","MMG",839,877,1364,"NAN","NAN"
"Ni61Zr27Nb8Al4","MMG",849,890,1348,"NAN","NAN"
"Ni62Zr28Nb7Al3","MMG",851,899,1351,"NAN","NAN"
"Ni60Zr20Nb15Al5","MMG",842,895,1352,"NAN","NAN"
"Ni60Zr25Nb10Al5","MMG",830,896,1369,"NAN","NAN"
"Ni60Zr15Nb20Al5","MMG",861,902,1372,"NAN","NAN"
"Ni60Zr10Nb25Al5","MMG",873,897,1395,"NAN","NAN"
"Ni60Nb15Ti10Zr15","MMG",844,900,1417,"NAN","NAN"
"Ni60Nb20Ti10Zr10","MMG",853,888,1370,"NAN","NAN"
"Ni60Zr20Nb10Al10","MMG",844,886,1363,"NAN","NAN"
"Ni72B19.2Si4.8Nb4","MMG",770,877,1518,"NAN","NAN"
"Ni59Zr20Ti16Si2Sn3","MMG",795,821,1446,"NAN",0.5
"Ni61Zr22Nb7Al4Ta6","MMG",867,877,1272,"NAN",3
"Ni42Ti20Zr25Al8Cu5","MMG",748,927,1379,"NAN",2
"Ni60Zr20Ti5Nb10Al5","MMG",803,826,1366,"NAN",0.5
"Ni57.5Zr30Nb5Al7.5","MMG",836,896,1379,"NAN",2
"Ni57.5Zr32Nb3Al7.5","MMG",831,897,1343,"NAN","NAN"
"Ni57.5Zr28Nb7Al7.5","MMG",839,892,1340,"NAN","NAN"
"Ni57.5Zr26Nb9Al7.5","MMG",844,902,1346,"NAN","NAN"
"Ni60Zr22.5Nb12.5Al5","MMG",836,907,1349,"NAN","NAN"
"Ni60Zr20Nb12.5Al7.5","MMG",843,902,1373,"NAN","NAN"
"Ni60Zr20Nb17.5Al2.5","MMG",841,894,1458,"NAN","NAN"
"Ni57.5Zr24Nb11Al7.5","MMG",849,891,1392,"NAN","NAN"
"Ni33.3Co33.3Mn33.3","MMG",914,984,1351,"NAN","NAN"
"Ni60Zr17.5Nb17.5Al5","MMG",829,853,1424,"NAN","NAN"
"Ni75Mo15Si10","CMA",804,894,1385,"NAN","NAN"
"Ni71.25Mo14.25Si9.5Nb5","MMG",813,912,1213,"NAN","NAN"
"Ni67.5Mo13.5Si9Nb10","MMG",815,965,1181,"NAN","NAN"
"Ni63.75Mo12.75Si8.5Nb15","MMG",800,976,1168,"NAN","NAN"
"Ni65Nb5Cr5Mo5P14B6","MMG",703,959,1174,"NAN","NAN"
"Ni60Nb20Ti15Zr5","MMG",841,753,"NAN","NAN",1
"Ni60Nb20Ti12.5Hf7.5","MMG",848,898,"NAN","NAN",2
"Ni53Nb20Ti10Zr8Co6Cu3","MMG",846,908,"NAN","NAN",1.5
"Ni59.35Nb34.45Sn6.2","MMG",882,897,"NAN","NAN",3
"Ni60Nb36Sn3B1","MMG",882,930,"NAN","NAN",3
"Ni60Nb20Ta20","MMG","NAN",940,"NAN","NAN",3
"Ni60Nb25Ti15","MMG",857,994,"NAN","NAN","NAN"
"Ni60Zr20Ti7.5Nb7.5Al5","MMG",824,904,"NAN","NAN",1.5
"Ni60Zr20Ti2.5Nb12.5Al5","MMG",836,885,1385,"NAN",2
"Ni61.25Zr31.85Nb4.9Al2","MMG",881,897,1378,"NAN",2
"Ni42Ti20Zr20.5Al8Cu5Si4.5","MMG",763,906,1447,"NAN","NAN"
"Ni42Ti20Zr22.5Al8Cu5Si2.5","MMG",767,856,1364,"NAN",2
"Ni42Ti19Zr22.5Al8Cu5Si3.5","MMG",780,833,1367,"NAN",2
"Ni42Ti20Zr21.5Al8Cu5Si3.5","MMG",774,846,1363,"NAN",3
"Ni57.6Fe14.4B19.2Si4.8Nb4","MMG",755,846,1366,"NAN",2.5
