Repository: Sachinscnpdl/BMGcalc

File: your_input_data_filtered.csv (part 3 of 4)
Alloys,Phase,Tg_K,Tx_K,Tl_K,Rc_mm/s,Dmax_mm
Fe16.67Co16.67Ni16.67Cr16.67Cu16.67Al16.67,CMA,773.0,843.0,1266.0,NAN,NAN
Fe15.38Co15.38Ni15.38Cr15.38Cu15.38Al23.08,CMA,802.0,815.0,1288.0,NAN,NAN
Fe16.13Ni32.26Ni16.13Cu16.13Al19.35,CMA,861.0,916.0,1446.0,NAN,NAN
Fe17.86Ni35.71Fe17.86Mo17.86Al10.71,CMA,776.0,1104.0,1286.0,NAN,NAN
Fe14.29Co14.29Ni14.29Cr14.29Cu14.29Al28.57,CMA,783.0,832.0,1310.0,NAN,NAN
Fe13.70Co13.70Ni13.70Cr13.70Cu13.70Al31.51,CMA,783.0,855.0,1302.0,NAN,NAN
Fe12.82Co12.82Ni12.82Cr12.82Cu12.82Al35.90,CMA,466.0,762.0,849.0,NAN,NAN
Fe12.50Co12.50Ni12.50Cr12.50Al12.50Al37.50,CMA,296.0,875.0,1396.0,NAN,NAN
Fe76Si9.6B8.4P6,MMG,657.0,783.0,971.0,NAN,2
Gd36Y20Al24Co20,MMG,603.0,669.0,1005.0,NAN,1
Gd60Co10Al30,MG,629.0,641.0,1004.0,1000000000,NAN
Gd65Co10Al25,MG,602.0,620.0,984.0,NAN,NAN
Gd70Co5Al25,MG,602.0,650.0,1042.0,NAN,2.5
Gd56Co19Al25,MMG,605.0,668.0,1057.0,NAN,5.5
Gd55Co18Al27,MMG,602.0,679.0,1126.0,NAN,8
Gd54Co17.5Al28.5,MMG,606.0,679.0,1152.0,NAN,3.5
Gd53Co17Al30,MMG,615.0,675.0,1242.0,NAN,1.5
Gd55Ni15Al30,MMG,602.0,648.0,1006.0,NAN,4
Gd60Ni15Al25,MMG,603.0,617.0,952.0,NAN,5
Gd52.5Co18.5Al29,MMG,604.0,653.0,995.0,NAN,NAN
Gd40Y16Al24Co20,MMG,598.0,603.0,955.0,NAN,2
Gd25Ho25Co25Al25,MMG,633.0,638.0,1064.0,NAN,10
Gd52.5Co18.5Al27Zr2,MMG,604.0,664.0,1058.0,NAN,0.02
Gd25Co25Al25Ho24Y1,MG,625.2,664.0,1035.0,NAN,0.02
Gd25Co25Al25Y15Ho10,MMG,626.0,664.0,1049.0,NAN,0.02
Gd25Co25Al25Ho15Y10,MG,631.7,665.0,1074.0,NAN,0.02
Gd20Tb20Dy20Co20Al20,MMG,594.0,652.0,1053.0,NAN,1.5
Gd20Dy20Er20Co20Al20,MMG,610.0,637.0,1065.0,NAN,10
Gd35.64Tb19.8Co19.8Al23.76Fe1,MMG,588.0,624.0,1155.0,NAN,10
Gd35.28Tb19.6Co19.6Al23.52Fe2,MMG,590.0,622.0,1162.0,NAN,10
Gd38.5Ho16.5Al27.5Co17.5,MMG,614.0,694.0,1061.0,NAN,6
Gd19.8Dy19.8Er19.8Co19.8Al19.8Si1,MMG,624.0,697.0,1133.0,NAN,5
Gd19.6Dy19.6Er19.6Co19.6Al19.6Si2,MMG,629.0,694.0,1147.0,NAN,3
Gd19.4Dy19.4Er19.4Co19.4Al19.4Si3,MMG,636.0,695.0,1186.0,NAN,1
Gd19.2Dy19.2Er19.2Co19.2Al19.2Si4,MMG,640.0,682.0,1049.0,NAN,8.5
Ho39Al25Co20Y16,MMG,649.0,707.0,1055.0,NAN,3
Hf64Cu18Ni18,MG,735.0,772.0,1424.0,NAN,NAN
Hf60Cu21Ni19,MG,735.0,783.0,1421.0,NAN,NAN
Hf59Cu18Ni23,MG,719.0,782.0,1393.0,NAN,NAN
Hf57Cu11Ni32,MG,713.0,873.0,1285.0,NAN,NAN
Hf59Cu20Al10Ni8Ti3,MG,749.0,822.0,1419.0,NAN,NAN
Hf65Cu20Ni7.5Al7.5,MMG,780.0,787.0,1442.0,NAN,NAN
Hf70Cu17.5Ni5Al7.5,MMG,703.0,739.0,1026.0,NAN,NAN
Hf65Au17.5Ni10Al7.5,MMG,593.0,758.0,1304.0,NAN,NAN
Hf20Nb20Ti20Ti20Zr20,CMA,824.0,872.0,1344.0,NAN,NAN
Hf51Cu27.75Al12Ni9.25,MMG,777.0,875.0,1278.0,NAN,10
Hf47Cu29.25Ni9.75Al14,MMG,790.0,874.0,1280.0,NAN,10
Hf48Cu29.25Ni9.75Al13,MMG,785.0,875.0,1278.0,NAN,10
Hf47Cu29.25Al14Ni9.75,MMG,790.0,874.0,1280.0,NAN,10
Hf48Cu29.25Al13Ni9.75,MMG,785.0,872.0,1344.0,NAN,8
Hf60Zr5Ti5Cu11.33Ni5.67Al7.5Ga2.5Ge2Si1,MG,751.0,828.0,1326.0,NAN,NAN
Hf12.50Mo12.50Nb25Ti25Zr25,CMA,834.0,915.0,1316.0,NAN,NAN
Hf12.20Mo12.20Nb24.39Si2.44Ti24.39Zr24.39,CMA,831.0,915.0,1291.0,NAN,NAN
Hf11.63Mo11.63Nb23.26Si6.98Ti23.26Zr23.26,CMA,813.0,894.0,1304.0,NAN,NAN
Hf11.11Mo11.11Nb22.22Si11.11Ti22.22Zr22.22,CMA,837.0,883.0,1233.0,NAN,NAN
Hf16.67Mo16.67Nb16.67Ta16.67Zr16.67Zr16.67,CMA,838.0,860.0,1329.0,NAN,NAN
Hf17.39Mo13.04Nb17.39Ti17.39Ti17.39Zr17.39,CMA,813.0,928.0,1301.0,NAN,NAN
Hf10.64Mo10.64Nb21.28Si14.89Ti21.28Zr21.28,CMA,753.0,881.0,1329.0,NAN,NAN
Hf25.0Nb25.0Ti25.0Zr25.0,CMA,815.0,834.0,1263.0,NAN,NAN
Hf10.20Mo10.20Nb20.41Si18.37Ti20.41Zr20.41,CMA,857.0,879.0,1394.0,NAN,NAN
Hf20Mo20Nb20Ti20Ti20,CMA,842.0,1021.0,1241.0,NAN,NAN
Hf25.0Mo12.5Nb25.0Ti25.0V12.5,CMA,840.0,871.0,1304.0,NAN,NAN
Hf20Nb20Zr20Zr20Ta20,CMA,820.0,913.0,1278.0,NAN,NAN
Hf12.50Nb12.50Ta12.50Ti37.50Zr25,CMA,825.0,874.0,1229.0,NAN,NAN
Hf18.18Mo9.09Nb18.18Ta18.18Ti18.18Zr18.18,CMA,825.0,845.0,1229.0,NAN,NAN
Hf18.2Nb18.2Ta18.2Ti18.2Zr18.2Mo9.1,CMA,845.0,846.0,1363.0,NAN,NAN
Hf20Mo20Si20Zr20Ti20,CMA,874.0,961.0,1401.0,NAN,NAN
Hf16.67Mo16.67Ta16.67Ta16.67Zr16.67Zr16.67,CMA,881.0,1021.0,1396.0,NAN,NAN
Hf16.7Mo16.7Nb16.7Ta16.7Ti16.7Zr16.7,CMA,855.0,1026.0,1280.0,NAN,NAN
Hf17.4Nb17.4Ta17.4Ti17.4Zr17.4Mo13,CMA,825.0,912.0,1225.0,NAN,NAN
Hf19.05Mo4.76Nb19.05Ta19.05Ti19.05Zr19.05,CMA,825.0,842.0,1225.0,NAN,NAN
Hf19.1Nb19.1Ta19.1Ti19.1Zr19.1Mo4.8,CMA,842.0,877.0,1386.0,NAN,NAN
Hf20Mo20Ta20Ti20Zr20,CMA,877.0,1013.0,1386.0,NAN,NAN
Hf20Mo20Ta20Ti20Zr20,CMA,809.0,1013.0,1220.0,NAN,NAN
Hf16.7Nb16.7Ta16.7Ti16.7V16.7Zr16.7,CMA,822.0,839.0,1340.0,NAN,NAN
Hf20Mo20Si20Ti20Ti20,CMA,933.0,936.0,1466.0,NAN,NAN
Hf20Nb20Ta20V20W20,CMA,798.0,1139.0,1200.0,NAN,NAN
Ir33Ni28Ta39,NAN,496.2,898.5,1112.0,NAN,3
La55Al25Cu20,MMG,445.6,457.3,725.2,7.26101,2
La66Al14Cu20,NAN,391.6,548.8,929.9,3.86101,3
La55Al25Ni20,MMG,449.0,484.5,734.0,6.86101,NAN
La62Cu24Al14,MMG,401.0,449.0,731.0,NAN,NAN
La66Cu20Al14,MMG,395.0,449.0,734.0,NAN,5
La55Al25Cu20,MMG,455.9,555.1,941.3,NAN,3
La55Al25Ni20,MMG,449.0,490.8,731.0,NAN,2
La66Al14Cu20,MMG,395.0,489.0,756.0,NAN,NAN
La70Al5Cu20Ag5,MMG,431.0,448.0,724.0,NAN,1
La68Al14Cu9Ni9,MMG,405.0,429.0,763.0,NAN,0.5
La70Al14Cu8Ni8,MMG,404.0,529.0,878.0,NAN,NAN
La55Al25Cu15Ni5,MMG,459.0,552.0,899.0,NAN,NAN
La55Al25Cu5Ni15,MMG,472.0,518.0,759.0,NAN,NAN
La55Al5Cu20Ag20,MMG,469.0,503.0,859.0,NAN,NAN
La55Al25Cu15Ag5,MMG,452.0,503.0,823.0,NAN,NAN
La55Al20Cu20Ag5,MMG,429.0,515.0,752.0,NAN,NAN
La50Al25Cu20Ag5,MMG,467.0,503.0,860.0,NAN,3
La55Al25Ag5Cu15,MMG,452.0,458.0,716.0,NAN,NAN
La65Cu20Al10Ag5,MMG,380.0,458.0,716.0,NAN,NAN
La65Al10Cu20Ag5,MMG,380.0,481.0,759.0,NAN,NAN
La60Cu20Al15Ag5,MMG,401.0,455.0,722.0,NAN,NAN
La62Cu22Al14Ag2,MMG,401.0,456.0,729.0,NAN,NAN
La62Cu20Al14Ag4,MMG,404.0,456.0,730.0,NAN,NAN
La62Cu19Al14Ag5,MMG,405.0,458.0,739.0,NAN,NAN
La62Cu17Al14Ag7,MMG,406.0,457.0,736.0,NAN,NAN
La62Cu18Al14Ag6,MMG,406.0,458.0,744.0,NAN,NAN
La62Cu16Al14Ag8,MMG,407.0,481.0,774.0,NAN,NAN
La60Al15Cu20Ag5,MMG,410.0,458.0,716.0,NAN,5
La65Al10Ag5Cu20,MMG,380.0,481.0,759.0,NAN,5
La60Al15Ag5Cu20,MMG,401.0,455.0,722.0,NAN,5
La62Al14Cu22Ag2,MMG,401.0,456.0,730.0,NAN,5
La62Al14Cu19Ag5,MMG,405.0,458.0,739.0,NAN,5
La62Al14Cu17Ag7,MMG,406.0,457.0,736.0,NAN,5
La62Al14Cu18Ag6,MMG,406.0,456.0,729.0,NAN,8
La62Al14Cu20Ag4,MMG,404.0,458.0,744.0,NAN,5
La62Al14Cu16Ag8,MMG,407.0,503.0,823.0,NAN,4
La55Al20Ag5Cu20,MMG,429.0,452.0,744.0,NAN,12
La62Cu12Ni12Al14,MMG,423.0,547.0,835.0,NAN,5
La55Al25Ni10Cu10,MMG,446.0,467.0,738.0,22.5,10
La62Al14Cu12Ni12,MMG,417.0,456.0,729.0,NAN,8
La66Al14Cu10Ni10,MMG,404.0,513.0,1104.0,NAN,NAN
La55Al15Cu20Ag10,MMG,465.0,483.0,787.0,NAN,2
La55Al15Ag10Cu20,MMG,416.0,557.0,835.0,NAN,NAN
La55Al25Cu10Ni10,MMG,467.0,483.0,787.0,NAN,NAN
La55Al10Cu20Ag15,MMG,416.0,446.0,770.0,NAN,NAN
La55Cu20Al15Ag10,MMG,421.0,431.0,674.0,NAN,1.5
La66Al14Cu10Ni010,MMG,405.0,449.0,728.0,NAN,NAN
La62Al14Cu9.6Ni14.4,MMG,413.0,426.0,743.0,NAN,1
La68Al13.2Cu9.4Ni9.4,MMG,400.0,498.0,852.0,NAN,NAN
La62Al14Cu4.8Ni19.2,MMG,425.0,498.0,852.0,NAN,NAN
La55Cu20Al17.5Ag7.5,MMG,425.0,482.0,747.0,NAN,NAN
La55Al17.5Cu20Ag7.5,MMG,426.0,498.0,852.0,NAN,3
La55Al17.5Ag7.5Cu20,MMG,425.0,431.0,740.0,NAN,NAN
La62Al14Cu19.2Ni4.8,MMG,402.0,463.0,737.0,NAN,NAN
La62Al14Cu14.4Ni9.6,MMG,404.0,472.0,721.0,NAN,NAN
La62.5Cu20Al12.5Ag5,MMG,389.0,472.0,722.0,NAN,NAN
La62.5Al12.5Cu20Ag5,MMG,389.0,472.0,721.0,NAN,6
La62.5Al12.5Ag5Cu20,MMG,389.0,440.0,719.0,NAN,10
La62Cu24Al9.8Mg4.2,MMG,386.0,541.0,822.0,NAN,9
La70Al12.4Cu8.8Ni8.8,MMG,397.0,418.0,759.0,NAN,0.5
La55Al25Ni5Cu10Co5,MMG,465.2,541.8,822.5,NAN,9
La62Cu24Al10.5Mg3.5,MMG,386.0,431.0,712.0,NAN,10
La32Ce32Al16Ni5Cu15,MMG,403.0,451.0,712.0,NAN,10
La62Cu24Al10.8Mg3.2,MMG,387.0,421.0,710.0,NAN,10
La57Al14Cu14.5Ni14.5,MMG,433.0,480.0,817.0,NAN,NAN
La59Al14Cu13.5Ni13.5,MMG,428.0,463.0,778.0,NAN,NAN
La58.6Al17Cu12.2Ni12.2,MMG,421.0,489.0,774.0,NAN,5
La19.5Ce45.5Al10Co25,MMG,416.0,436.0,778.0,NAN,9
La26Ce39Al10Co25,MMG,425.0,448.0,789.0,NAN,12
La32.5Ce32.5Al10Co25,MMG,427.0,453.0,776.0,NAN,15
La39Ce26Al10Co25,MMG,437.0,467.0,835.0,NAN,20
La45.5Ce19.5Al10Co25,MMG,437.0,472.0,850.0,NAN,25
La52Ce13Al10Co25,MMG,439.0,476.0,869.0,NAN,12
La62Al15.6Cu11.2Ni11.2,MMG,410.0,453.0,712.0,NAN,11
La62.5Cu15Al12.5Ag5Fe5,MMG,390.0,445.0,713.0,NAN,NAN
La62.5Cu15Al12.5Ag5Co5,MMG,397.0,474.0,700.0,NAN,NAN
La62.5Al12.5Ag5Cu15Fe5,MMG,390.0,445.0,713.0,NAN,6
La32Ce32Al16Ni5Cu7Co8,MMG,416.0,471.0,739.0,NAN,10
La62Al14Cu10Ag2Ni6Co6,MMG,429.0,471.0,698.0,NAN,16
La62.5Al12.5Ag5Cu15Co5,MMG,397.0,474.0,700.0,NAN,9
La59.6Al16.5Cu11.9Ni11.9,MMG,416.0,475.0,750.0,NAN,8
La32Ce32Al16Ni5Cu5Co10,MMG,424.0,472.0,767.0,NAN,10
La32Ce32Al16Ni5Cu10Co5,MMG,413.0,467.0,718.0,NAN,12
La32Ce32Al16Ni5Cu12Co3,MMG,406.0,455.0,709.0,NAN,10
La60.5Al16.3Cu11.6Ni11.6,MMG,414.0,465.0,734.0,NAN,8
La55.4Al18.4Cu13.1Ni13.1,MMG,426.0,491.0,881.0,NAN,2
La56.5Al17.9Cu12.8Ni12.8,MMG,433.0,492.0,823.0,NAN,2
La64.6Al14.6Cu10.4Ni10.4,MMG,406.0,442.0,706.0,NAN,5
La59.6Al16.6Cu11.9Ni11.9,MMG,422.0,460.0,728.0,NAN,NAN
La62Al15.7Cu11.15Ni11.15,MMG,435.0,461.0,926.0,NAN,NAN
La63.1Al15.2Cu10.85Ni10.85,MMG,408.0,448.0,709.0,NAN,10
La57.6Al17.5Cu12.45Ni12.45,MMG,425.0,499.0,790.0,NAN,8
La61.4Al15.9Cu11.35Ni11.35,MMG,413.0,459.0,729.0,NAN,10.5
La62.5Cu17.5Al12.5Ag5Co2.5,MMG,393.0,473.0,712.0,NAN,NAN
La62.5Cu17.5Al12.5Ag5Fe2.5,MMG,391.0,464.0,711.0,NAN,NAN
La62.5Al12.5Ag5Cu17.5Co2.5,MMG,393.0,473.0,712.0,NAN,8
La62.5Al12.5Ag5Cu17.5Fe2.5,MMG,391.0,464.0,711.0,NAN,7
La62Al14Cu16.66Ag3.33Ni2Co2,MMG,412.0,472.0,713.0,NAN,16
La62Al14Cu13.33Ag2.66Ni4Co4,MMG,415.0,477.0,708.0,NAN,16
La62Al14Cu11.66Ag2.33Ni5Co5,MMG,418.0,491.0,703.0,NAN,20
La62Al14Cu16.667Ag3.333Ni2Co2,MMG,412.0,472.0,713.0,NAN,20
La55Al25Co20,MMG,477.0,540.0,771.0,NAN,5
La55Al25Ni5Cu15,MMG,445.0,531.0,826.0,NAN,NAN
La55Al25Ni15Cu5,MMG,467.0,541.0,868.0,NAN,NAN
La61.4Al15.9Ni11.35Cu11.35,MMG,419.0,465.0,729.0,NAN,NAN
Lu45Y10Al25Co20,MMG,698.0,775.0,1136.0,NAN,5
Mg68Ca4Zn28,MMG,359.0,378.0,651.0,NAN,NAN
Mg66Ca4Zn30,MG,339.0,399.0,679.0,NAN,NAN
Mg70Ca4Zn26,MG,359.0,399.0,671.0,NAN,NAN
Mg70Ca6Zn24,MG,393.0,414.0,715.0,NAN,NAN
Mg68Ca6Zn26,MG,401.0,424.0,679.0,NAN,NAN
Mg72Ca4Zn24,MG,339.0,399.0,669.0,NAN,NAN
Mg64Ca4Zn32,MG,348.0,412.0,696.0,NAN,NAN
Mg62Ca4Zn34,MG,348.0,417.0,713.0,NAN,NAN
Mg60Ca4Zn36,MG,351.0,423.0,739.0,NAN,NAN
Mg70Zn26Ca4,MG,413.0,425.0,633.0,NAN,NAN
Mg71Zn25Ca4,MG,336.0,356.0,671.0,NAN,2
Mg68Zn28Ca4,MG,359.0,378.0,665.0,NAN,3.5
Mg66Zn30Ca4,MMG,365.0,378.0,653.0,NAN,4
Mg70La17Ni13,MG,474.0,480.0,803.0,NAN,NAN
Mg65Ag25Gd10,MMG,475.0,481.2,773.8,NAN,7
Mg58Cu30.5Y11.5,MMG,424.0,475.0,738.0,NAN,0.1
Mg60Ni20La20,MMG,458.0,474.0,803.0,NAN,0.35
Mg65Ni20La15,MMG,451.0,485.0,851.0,NAN,0.2
Mg57Ni26La17,MMG,454.0,480.0,812.0,NAN,0.5
Mg75Ni15Gd10,MMG,449.0,499.0,831.0,NAN,2
Mg69Ni15La16,MMG,455.0,482.0,799.1,NAN,3
Mg69Ni18La13,MMG,449.0,481.0,800.0,NAN,1
Mg70Ni20La10,MMG,447.0,478.0,797.0,NAN,0.5
Mg50Ni30La20,MMG,453.0,475.0,791.0,NAN,0.4
Mg71Ni18La11,MMG,451.0,510.0,841.0,NAN,1
Mg65Ni20Nd15,MMG,456.3,479.0,796.0,NAN,0.5
Mg80Ni10Nd10,MMG,455.5,498.4,799.1,NAN,3.5
Mg75Ni15Nd10,MMG,464.6,471.8,881.0,NAN,0.6
Mg70Ni15Nd15,MMG,469.4,485.0,815.0,3.06101,2.8
Mg61Cu28Gd11,MMG,422.0,491.7,848.9,1.36103,1.5
Mg65Cu25Gd10,MMG,413.0,483.0,737.0,4.66101,12
Mg65Cu25Er10,MMG,422.0,473.0,739.0,1.86102,7
Mg65Cu25Dy10,MMG,422.0,480.0,766.0,NAN,3
Mg63Cu27Gd10,MMG,418.0,492.0,750.0,1,3
Mg61Cu29Gd10,MMG,420.0,481.0,755.0,NAN,4
Mg59Cu31Gd10,MMG,424.0,480.0,762.0,NAN,4
Mg65Cu25Pr10,MMG,413.0,482.0,769.0,NAN,4
Mg65Cu25Ho10,MMG,417.0,446.0,784.0,NAN,1
Mg65Cu25Nd10,MMG,423.0,473.0,751.0,NAN,1
Mg72Ca12Zn16,MMG,378.0,456.0,744.0,NAN,1
Mg63Ca15Zn22,MMG,383.0,429.0,703.0,NAN,NAN
Mg76.9Ag15.4Y7.7,MG,410.0,453.0,723.0,NAN,NAN
Mg75.0Ag17.3Y7.7,MG,414.0,456.0,742.0,NAN,1.5
Mg73.1Ag19.2Y7.7,MMG,416.0,450.0,739.0,NAN,1.5
Mg72.7Ag18.2Y9.1,MMG,412.0,446.0,729.0,NAN,2.5
Mg70.0Ag20.9Y9.1,MMG,417.0,441.0,739.0,NAN,1
Mg69.2Ag23.1Y7.7,MMG,419.0,459.0,746.0,NAN,1
Mg67.3Ag23.6Y9.1,MMG,419.0,458.0,729.0,NAN,2
Mg67.3Ag25.0Y7.7,MMG,421.0,450.0,737.0,NAN,1.5
Mg65.0Ag26.6Y8.4,MMG,421.0,457.0,757.0,NAN,2
Mg63.6Ag27.3Y9.1,MMG,423.0,454.0,784.0,NAN,1.5
Mg57Al3Cu30Y10,MMG,415.0,450.0,788.0,NAN,1.5
Mg65Cu25Gd5Y5,MMG,413.0,453.0,1043.0,NAN,NAN
Mg79Zn17Ca3Sr1,MMG,346.6,486.0,755.0,NAN,5
Mg80Zn16Ca3Sr1,MMG,347.2,382.6,679.2,NAN,NAN
Mg81Zn15Ca3Sr1,NAN,349.9,380.5,682.4,NAN,NAN
Mg82Zn14Ca3Sr1,NAN,351.6,379.6,686.1,NAN,NAN
Mg81Ca10Au7Yb2,NAN,379.7,418.0,687.9,NAN,NAN
Mg65Cu15Y10Ag10,NAN,432.0,482.0,817.0,NAN,NAN
Mg58.5Cu30.5Y11,MMG,422.0,474.0,732.0,NAN,NAN
Mg54Cu28Ag7Y11,MMG,433.0,496.0,762.0,NAN,9
Mg60Ni23.6La16.4,MMG,450.0,501.0,724.0,NAN,NAN
Mg61.5Cu29.5Gd9,MMG,433.0,490.0,819.0,NAN,2.5
Mg63.5Cu27.5Gd9,MMG,425.0,472.0,785.0,NAN,4
Mg69Ni15Gd10Ag6,MMG,439.2,469.0,773.0,NAN,4
Mg71Ni15Gd10Ag4,MMG,440.3,474.5,756.9,NAN,7
Mg74Ni15Gd10Ag1,MMG,442.3,485.0,773.5,NAN,4
Mg73Ni15Gd10Ag2,MMG,442.3,482.7,791.4,NAN,3
Mg70Ni15Gd10Ag5,MMG,449.6,488.7,779.8,NAN,3.5
Mg68Ni15Gd10Ag7,MMG,437.3,479.1,764.2,NAN,5
Mg65Cu15Ag10Y10,MMG,428.0,472.8,746.9,NAN,4
Mg62.5Cu26.5Gd11,MMG,427.0,469.0,694.0,NAN,NAN
Mg60.5Cu28.5Gd11,MMG,425.0,483.0,748.0,NAN,9
Mg58.5Cu30.5Gd11,MMG,427.0,485.0,755.0,NAN,8
Mg65Cu20Ni5Gd10,MMG,420.0,490.0,753.0,NAN,8
Mg64.5Cu24.5Gd11,MMG,413.0,481.0,786.0,NAN,5
Mg65Cu15Ag10Er10,MMG,427.0,472.0,739.0,NAN,6
Mg60Ni23.6Y1La15.4,MMG,454.0,465.0,733.0,NAN,6
Mg57Cu31Y6.6Nd5.4,MMG,427.0,491.0,827.0,NAN,3
Mg57Cu31.5Y8Nd3.5,MMG,426.0,491.0,778.0,NAN,14
Mg60Ni23.6La15.4Y1,MMG,454.0,501.0,778.0,NAN,12
Mg60Ni23.6Y1La15.4,MMG,454.0,491.0,827.0,NAN,NAN
Mg65Cu15Ag10Gd10,MMG,416.0,491.0,827.0,NAN,3
Mg59.4Al0.6Cu30Y10,MMG,419.0,459.0,686.0,NAN,7.5
Mg55.8Al4.2Cu30Y10,MMG,411.0,459.0,1041.0,NAN,NAN
Mg57.6Al2.4Cu30Y10,MMG,411.0,445.0,1044.0,NAN,NAN
Mg58.8Al1.2Cu30Y10,MMG,421.0,455.0,1042.0,NAN,NAN
Mg56Cu29.7Ag3.3Y11,MMG,426.0,454.0,1041.0,NAN,NAN
Mg65Cu15Ag10Y4Gd6,MMG,424.0,509.0,725.0,NAN,NAN
Mg65Cu15Ag10Y2Gd8,MMG,420.0,467.0,682.0,NAN,8
Mg57Cu31.5Y9.2Nd2.3,MMG,428.0,464.0,683.0,NAN,9
Mg60Ni23.6La15.9B0.5,MMG,454.0,502.0,777.0,NAN,10
Mg60Ni23.6La15.9Y0.5,MMG,456.0,493.0,824.0,NAN,NAN
Mg54Cu24.5Ag10.5Y11,MMG,432.0,492.0,829.0,NAN,NAN
Mg60Ni23.6La15.9Si0.5,MMG,457.0,493.0,714.0,NAN,NAN
Mg56.5Cu27Ag5Dy11.5,MMG,434.0,492.0,828.0,NAN,NAN
Mg60Ni23.6B0.5La15.9,MMG,454.0,492.0,829.0,NAN,4
Mg60Ni23.6Si0.5La15.9,MMG,457.0,493.0,824.0,NAN,2
Mg65Cu15Ag5Pd5Gd10,MMG,430.0,492.0,828.0,NAN,1
Mg60Ni23.6La16.15Y0.25,MMG,456.0,472.0,748.0,NAN,10
Mg60Ni23.6La15.65Y0.75,MMG,456.0,491.0,829.0,NAN,NAN
Mg60Ni23.6La13.51B2.89,MMG,453.0,495.0,839.0,NAN,NAN
Mg60Ni23.6La16.15Si0.25,MMG,453.0,498.0,811.0,NAN,NAN
Mg67.32Zn27.72Ca3.96Ga1,MMG,358.0,492.0,826.0,NAN,NAN
Mg60Ni23.6Y0.25La16.15,MMG,378.0,456.0,664.0,NAN,5
Mg60Ni23.6B2.89La13.51,MMG,453.0,491.0,829.0,NAN,3.5
Mg59.5Cu22.9Ag6.6Gd11,MMG,425.0,498.0,811.0,NAN,1
Mg60Ni23.6Y0.75La15.65,MMG,456.0,472.0,734.0,NAN,27
Mg60Ni23.6Si0.25La16.15,MMG,453.0,495.0,839.0,NAN,4
Mg65Cu7.5Ni7.5Zn5Ag5Y10,MMG,437.0,492.0,826.0,NAN,1
Mg67.66Zn27.86Ca3.98Ga0.50,MMG,358.0,468.0,765.0,NAN,NAN
Mg60Ni23.6La15.4Y0.5Si0.5,MMG,372.0,457.0,703.0,NAN,2
Mg60Ni23.6La15.8Y0.5Si0.1,MMG,453.0,490.0,824.0,NAN,NAN
Mg65Cu7.5Ni7.5Ag5Zn5Y10,MMG,430.0,494.0,828.0,NAN,NAN
Mg67.83Zn27.93Ca3.99Ga0.25,MMG,358.0,459.0,728.0,NAN,9
Mg67.49Zn27.79Ca3.97Ga0.75,MMG,359.0,375.0,733.0,NAN,0.5
Mg67.15Zn27.65Ca3.95Ga1.25,MMG,358.0,378.0,677.0,NAN,3.5
Mg60Ni23.6Y0.5Si0.1La15.8,MMG,376.0,453.0,668.0,NAN,3.5
Mg60Ni23.6Y0.5Si0.5La15.75,MMG,457.0,494.0,828.0,NAN,1.5
Mg65Cu7.5Ni7.5Ag5Zn5Gd10,MMG,440.0,490.0,824.0,NAN,1
Mg60Ni23.6Y0.25Si0.25La15.9,MMG,456.0,477.0,726.0,NAN,11
Mg65Cu7.5Ni7.5Ag5Zn5Gd5Y5,MMG,434.0,492.0,824.0,NAN,2
Mg60Ni23.6La15.9Y0.25Si0.25,MMG,456.0,472.0,718.0,NAN,14
Mg65Cu7.5Ni7.5Ag5Zn5Gd2.5Y7.5,MMG,433.0,492.0,824.0,NAN,NAN
Mg65Cu7.5Ni7.5Ag5Zn5Gd7.5Y2.5,MMG,438.0,473.0,735.0,NAN,9.5
Mn14.3Cr28.6Fe28.6Ni14.3Cu14.3,MMG,474.0,719.0,978.0,NAN,13
Mn25Cr12.5Fe25Ni12.5Cu25,MMG,847.0,901.0,1399.0,NAN,NAN
Mn28.6Cr14.3Fe14.3Ni28.6Cu14.3,CMA,814.0,901.0,1330.0,NAN,NAN
Mn11.1Co22.2Fe22.2Ni22.2Cu22.2,CMA,814.0,1001.0,1330.0,NAN,NAN
Mn22.2Cr22.2Fe11.1Ni22.2Cu22.2,CMA,837.0,901.0,1436.0,NAN,NAN
Mn23.26Cr23.26Fe34.88Ni11.63Al6.98,CMA,813.0,865.0,1330.0,NAN,NAN
Mn22.22Cr22.22Cr33.33Fe11.11Al11.11,CMA,813.0,903.0,1277.0,NAN,NAN
Mo6.98Nb23.26Ti23.26V23.26Zr23.26,CMA,817.0,846.0,1240.0,NAN,NAN
Mo18.18Nb18.18Ti18.18V27.27Zr18.18,CMA,816.0,957.0,1245.0,NAN,NAN
Mo18.2Nb18.2Ti18.2V27.3Zr18.2,CMA,856.0,957.0,1342.0,NAN,NAN
Mo16.67Nb16.67Ti16.67V33.33Zr16.67,CMA,856.0,965.0,1342.0,NAN,NAN
Mo16.7Nb16.7Ti16.7V33.3Zr16.7,CMA,861.0,965.0,1345.0,NAN,NAN
Mo25Nb25Ti25Zr25,CMA,861.0,967.0,1345.0,NAN,NAN
Mo20Nb20Ti20V20Zr20,CMA,862.0,959.0,1346.0,NAN,NAN
Mo20Nb20Ti20V20Zr20,CMA,854.0,959.0,1346.0,NAN,NAN
Mo14.29Nb14.29Ti14.29V42.86Zr14.29,CMA,854.0,967.0,1346.0,NAN,NAN
Mo14.3Nb14.3Ti14.3V42.9Zr14.3,CMA,861.0,967.0,1349.0,NAN,NAN
Mo14.89Nb21.28Ti21.28V21.28Zr21.28,CMA,861.0,883.0,1349.0,NAN,NAN
Mo20Cr20Fe20Ni20Cu20,CMA,847.0,1156.0,1251.0,NAN,NAN
Mo22.22Nb22.22Ti22.22V11.11Zr22.22,CMA,878.0,961.0,1397.0,NAN,NAN
Mo29.82Nb17.54Ti17.54V17.54Zr17.54,CMA,857.0,982.0,1346.0,NAN,NAN
Mo27.27Nb18.18Ti18.18V18.18Zr18.18,CMA,870.0,964.0,1355.0,NAN,NAN
Mo21.05Nb21.05Ti21.05V15.79Zr21.05,CMA,860.0,959.0,1345.0,NAN,NAN
Mo24.53Nb18.87Ti18.87V18.87Zr18.87,CMA,855.0,957.0,1346.0,NAN,NAN
Mo25Nb25Ta25Ti25,CMA,858.0,1108.0,1340.0,NAN,NAN
Mo25Nb25Ta25V25,CMA,934.0,1093.0,1423.0,NAN,NAN
Mo20Nb20Ta20Ti20V20,CMA,919.0,1116.0,1428.0,NAN,NAN
Mo20Nb20Hf20Zr20Ti20,CMA,892.0,935.0,1433.0,NAN,NAN
Mo25Nb25V25W25,CMA,828.0,1157.0,1293.0,NAN,NAN
Mo25Nb25Ti25W25,CMA,941.0,1143.0,1476.0,NAN,NAN
Mo25Nb25Ta25V25,CMA,942.0,1093.0,1456.0,NAN,NAN
Mo20Nb20Ti20V20V20,CMA,919.0,1126.0,1428.0,NAN,NAN
Mo25.6Nb22.7Ta24.4W27.3,CMA,934.0,1173.0,1446.0,NAN,NAN
Mo25.0Nb25.0Ta25.0W25.0,CMA,945.0,1171.0,1490.0,NAN,NAN
Mo21.7Nb20.6Ta15.6V21.0W21.1,CMA,942.0,1160.0,1491.0,NAN,NAN
Mo20Nb20Ta20V20W20,CMA,941.0,1166.0,1479.0,NAN,NAN
Mo20Nb20Ta20W20V20,CMA,941.0,1166.0,1487.0,NAN,NAN
Nb20Ti20Cr20Zr20Cu20,CMA,756.0,963.0,1167.0,NAN,NAN
Nb20Ti20V20Zr20Zr20,CMA,824.0,857.0,1349.0,NAN,NAN
Nb20Mo20Ta20W20Hf20,CMA,878.0,1137.0,1416.0,NAN,NAN
Nb20Mo20Ta20W20Zr20,CMA,932.0,1143.0,1465.0,NAN,NAN
Nb25Ti25V25Ta25,CMA,939.0,1058.0,1462.0,NAN,NAN
Nb23.5Ti23.5V23.5Ta23.5Al5.9,CMA,882.0,886.0,1433.0,NAN,NAN
Nb22.2Ti22.2V22.2Ta22.2Al11.1,CMA,820.0,853.0,1240.0,NAN,NAN
Nb20Ti20V20Ta20Al20,CMA,821.0,826.0,1198.0,NAN,NAN
Nb20Mo20Ta20W20Cr20,CMA,822.0,1173.0,1206.0,NAN,NAN
Nb20Ta20Ti20W20W20,CMA,945.0,1173.0,1490.0,NAN,NAN
Nb25Ta25Ti25W25,CMA,945.0,1142.0,1490.0,NAN,NAN
Nb20Ta20Ti20V20W20,CMA,921.0,1135.0,1487.0,NAN,NAN
Nb25Ta25V25W25,CMA,918.0,1173.0,1483.0,NAN,NAN
Ni60Nb40,CMA,891.0,945.0,1490.0,NAN,NAN
Ni60Nb25Zr15,MG,860.0,911.0,1458.0,NAN,1.5
Ni60Nb20Zr20,MMG,853.0,891.0,1390.0,110000,1.5
Ni60Nb30Ta10,MMG,891.0,934.0,1391.0,NAN,0.5
Ni60Nb30Zr10,MMG,875.0,961.0,1559.0,NAN,2
Ni60Pd20P17B3,MMG,605.0,902.0,1413.0,NAN,2
Ni59Zr20Ti16Si5,MMG,683.0,830.0,1073.0,NAN,15
Ni61Zr28Nb7Al4,MMG,848.0,876.0,1304.0,NAN,2
Ni59Zr20Ti16Sn5,MMG,819.0,898.0,1348.0,NAN,1
Ni60Zr27Al6Hf7,MMG,838.0,854.0,1288.0,NAN,1
Ni60Zr30Nb5Al5,MMG,820.0,863.0,1508.0,NAN,NAN
Ni60Zr28Nb7Al5,MMG,839.0,877.0,1364.0,NAN,NAN
Ni61Zr27Nb8Al4,MMG,849.0,890.0,1348.0,NAN,NAN
Ni62Zr28Nb7Al3,MMG,851.0,899.0,1351.0,NAN,NAN
Ni60Zr20Nb15Al5,MMG,842.0,895.0,1352.0,NAN,NAN
Ni60Zr25Nb10Al5,MMG,830.0,896.0,1369.0,NAN,NAN
Ni60Zr15Nb20Al5,MMG,861.0,902.0,1372.0,NAN,NAN
Ni60Zr10Nb25Al5,MMG,873.0,897.0,1395.0,NAN,NAN
Ni60Nb15Ti10Zr15,MMG,844.0,900.0,1417.0,NAN,NAN
Ni60Nb20Ti10Zr10,MMG,853.0,888.0,1370.0,NAN,NAN
Ni60Zr20Nb10Al10,MMG,844.0,886.0,1363.0,NAN,NAN
Ni72B19.2Si4.8Nb4,MMG,770.0,877.0,1518.0,NAN,NAN
Ni59Zr20Ti16Si2Sn3,MMG,795.0,821.0,1446.0,NAN,0.5
Ni61Zr22Nb7Al4Ta6,MMG,867.0,877.0,1272.0,NAN,3
Ni42Ti20Zr25Al8Cu5,MMG,748.0,927.0,1379.0,NAN,2
Ni60Zr20Ti5Nb10Al5,MMG,803.0,826.0,1366.0,NAN,0.5
Ni57.5Zr30Nb5Al7.5,MMG,836.0,896.0,1379.0,NAN,2
Ni57.5Zr32Nb3Al7.5,MMG,831.0,897.0,1343.0,NAN,NAN
Ni57.5Zr28Nb7Al7.5,MMG,839.0,892.0,1340.0,NAN,NAN
Ni57.5Zr26Nb9Al7.5,MMG,844.0,902.0,1346.0,NAN,NAN
Ni60Zr22.5Nb12.5Al5,MMG,836.0,907.0,1349.0,NAN,NAN
Ni60Zr20Nb12.5Al7.5,MMG,843.0,902.0,1373.0,NAN,NAN
Ni60Zr20Nb17.5Al2.5,MMG,841.0,894.0,1458.0,NAN,NAN
Ni57.5Zr24Nb11Al7.5,MMG,849.0,891.0,1392.0,NAN,NAN
Ni33.3Co33.3Mn33.3,MMG,914.0,984.0,1351.0,NAN,NAN
Ni60Zr17.5Nb17.5Al5,MMG,829.0,853.0,1424.0,NAN,NAN
Ni75Mo15Si10,CMA,804.0,894.0,1385.0,NAN,NAN
Ni71.25Mo14.25Si9.5Nb5,MMG,813.0,912.0,1213.0,NAN,NAN
Ni67.5Mo13.5Si9Nb10,MMG,815.0,965.0,1181.0,NAN,NAN
Ni63.75Mo12.75Si8.5Nb15,MMG,800.0,976.0,1168.0,NAN,NAN
Ni65Nb5Cr5Mo5P14B6,MMG,703.0,959.0,1174.0,NAN,NAN
Ni60Zr20Ti2.5Nb12.5Al5,MMG,836.0,885.0,1385.0,NAN,2
Ni61.25Zr31.85Nb4.9Al2,MMG,881.0,897.0,1378.0,NAN,2
Ni42Ti20Zr20.5Al8Cu5Si4.5,MMG,763.0,906.0,1447.0,NAN,NAN
Ni42Ti20Zr22.5Al8Cu5Si2.5,MMG,767.0,856.0,1364.0,NAN,2
Ni42Ti19Zr22.5Al8Cu5Si3.5,MMG,780.0,833.0,1367.0,NAN,2
Ni42Ti20Zr21.5Al8Cu5Si3.5,MMG,774.0,846.0,1363.0,NAN,3
Ni57.6Fe14.4B19.2Si4.8Nb4,MMG,755.0,846.0,1366.0,NAN,2.5
Ni43.2Fe28.8B19.2Si4.8Nb4,MMG,745.0,795.0,1381.0,NAN,2
Ni50.4Fe21.6B19.2Si4.8Nb4,MMG,750.0,795.0,1348.0,NAN,3
Ni64.8Fe7.2B19.2Si4.8Nb4,MMG,762.0,795.0,1356.0,NAN,2.5
Ni23.26Co23.26Fe23.26Cr23.26Al6.98,MMG,795.0,1046.0,1408.0,NAN,1
Ni23.53Co23.53Fe23.53Cr23.53Al5.88,MMG,872.0,1048.0,1439.0,NAN,NAN
Ni23.26Co23.26Fe23.26Cr23.26Mo6.98,CMA,873.0,1100.0,1439.0,NAN,NAN
Ni22.86Co22.86Fe22.86Cr22.86Ni8.57,CMA,898.0,1082.0,1470.0,NAN,NAN
Ni24.39Co24.39Fe24.39Cr24.39Al2.44,CMA,883.0,1080.0,1470.0,NAN,NAN
Nd60Fe20Co10Al10,CMA,485.0,593.0,859.0,NAN,2
Nd61Al11Ni8Co5Cu15,MMG,445.0,478.0,759.0,NAN,6
Nd60Al15Ni10Cu10Fe5,MMG,429.0,478.0,755.0,NAN,5
Os28Co28Ta10B34,MMG,473.0,776.0,1005.0,NAN,5
Pd77Cu6Si17,MMG,642.4,707.0,1071.0,NAN,0.8
Pd40Ni40P20,NAN,582.5,686.4,1128.0,NAN,2
Pd79Cu6Si10P5,MMG,609.0,645.5,995.8,1800,25
Pd77.5Cu6Si16.5,MMG,636.1,682.0,995.0,125,5
Pd79.5Cu4Si16.5,MMG,644.3,677.1,1056.7,NAN,1.5
Pd71.5Cu12Si16.5,MMG,652.0,684.3,1101.3,1.06102,0.75
Pd73.5Cu10Si16.5,MMG,636.8,680.0,1154.0,5.06102,2
Pd40Cu30Ni10P20,MMG,586.0,676.8,1121.1,NAN,2
Pd79Cu4Ag2Si10P5,MMG,613.0,684.0,1001.0,NAN,4
Pd79Cu3Ag3Si10P5,MMG,610.0,684.0,1005.0,NAN,5
Pd79Cu2Ag4Si10P5,MMG,611.0,683.0,1005.0,NAN,5
Pd42.5Cu30Ni7.5P20,MMG,575.0,676.0,1006.0,NAN,7
Pd77.5Cu6Si16.6,MMG,636.0,670.0,1097.0,NAN,2
Pd79Cu4Au2Si10P5,MMG,613.0,677.0,1056.0,NAN,1.5
Pd81.5Cu2Si16.5,MMG,641.1,690.0,1005.0,NAN,5
Pd84Si14Ge2,MMG,634.0,678.1,1111.1,NAN,2
Pr60Cu20Al10Ni10,MMG,402.0,417.0,705.0,NAN,1.5
Pr72Cu12.5Ni12.5Al3,MMG,367.0,469.0,725.0,NAN,5
Pr72Cu10.5Ni10.5Al7,MMG,395.0,402.0,743.0,NAN,1.5
Pr68Cu12.5Ni12.5Al7,MMG,399.0,410.0,760.0,NAN,1.5
Pr55Al12Fe30Cu3,MMG,416.0,551.0,703.0,NAN,1.5
Pr55Al25Co20,MMG,469.0,509.0,810.0,NAN,NAN
Sr20Ca20Yb20Mg20Zn10Cu10,MMG,351.0,437.0,675.0,NAN,NAN
Ta25Nb25Hf25Zr25,MMG,805.0,808.0,1206.0,NAN,NAN
Ta20Nb20V20Ti20Al20,CMA,799.0,826.0,1209.0,NAN,NAN
Ta20Nb20Hf20Zr20Ti20,CMA,819.0,822.0,1206.0,NAN,NAN
Ta23.53Nb23.53V23.53Ti23.53Al5.88,CMA,807.0,882.0,1218.0,NAN,NAN
Ta22.22Nb22.22Mo22.22Ti22.22Al11.11,CMA,853.0,1124.0,1240.0,NAN,NAN
Tb55Co20Al25,CMA,614.0,937.0,1440.0,NAN,NAN
Tb36Y20Al24Co20,MMG,619.0,674.0,1001.0,NAN,3
Tm39Ho16Co20Al25,MMG,656.0,666.0,982.0,NAN,3
Tm39Y16Al25Co20,MMG,664.0,733.0,1103.0,NAN,3
Ti16.66Zr16.66Hf16.66Be16.66Cu16.66Ni16.7,MMG,655.0,671.0,1230.0,NAN,5
Ti36Y20Al24Co20,MMG,689.0,708.0,1226.0,NAN,NAN
Ti45Zr20Be33Fe2,MMG,598.0,689.0,1145.0,NAN,3
Ti45Zr20Be31Fe4,MMG,602.0,685.0,1138.0,NAN,3
Ti45Zr20Be30Fe5,MMG,594.0,702.0,1129.0,NAN,3
Ti45Zr20Be29Fe6,MMG,615.0,706.0,1124.0,NAN,3
Ti45Zr20Be27Fe8,MMG,621.0,714.0,1138.0,NAN,3
Ti45Zr20Be30Ag5,MMG,604.0,716.0,1142.0,NAN,3
Ti45Zr20Be30Cu5,MMG,590.0,679.0,1132.0,NAN,3
Ti45Zr20Be30Cr5,MMG,610.0,674.0,1055.0,NAN,3
Ti45Zr20Be30Co5,MMG,597.0,699.0,1123.0,NAN,3
Ti45Zr20Be33Co2,MMG,599.0,668.0,1057.0,NAN,3
Ti45Zr20Be31Co4,MMG,603.0,684.0,1214.0,NAN,6
Ti45Zr20Be29Co6,MMG,598.0,709.0,1200.0,NAN,9
Ti45Zr20Be27Co8,MMG,596.0,698.0,1180.0,NAN,10
Ti45Zr18Be35Co2,MMG,592.0,706.0,1164.0,NAN,11
Ti45Zr16Be35Co4,MMG,589.0,701.0,1244.0,NAN,7
Ti45Zr14Be35Co6,MMG,601.0,705.0,1256.0,NAN,4
Ti55Be20Zr15Ni10,MMG,604.0,887.0,1409.0,NAN,NAN
Ti55Zr15Be20Ni10,MMG,604.0,639.0,1171.0,NAN,NAN
Ti40Zr10Cu38Pd12,MMG,639.0,666.0,1171.0,NAN,5
Ti40Zr10Cu40Pd10,MMG,660.0,715.0,1189.0,NAN,6
Ti40Zr10Cu34Pd16,MMG,672.0,709.0,1184.0,NAN,4
Ti40Zr10Cu36Pd14,MMG,669.0,723.0,1231.0,NAN,4
Ti40Zr10Cu32Pd18,MMG,683.0,718.0,1191.0,NAN,6
Ti40Zr10Cu30Pd20,MMG,687.0,740.0,1272.0,NAN,3
Ti45Zr20Be25Fe10,MMG,613.0,747.0,1279.0,NAN,3
Ti45Zr20Be25Co10,MMG,611.0,701.0,1132.0,NAN,3
Ti45Zr20Be23Co12,MMG,642.0,718.0,1221.0,NAN,12
Ti45Zr20Be21Co14,MMG,634.0,709.0,1158.0,NAN,15
Ti45Zr20Be19Co16,MMG,640.0,701.0,1244.0,NAN,13
Ti55Be18Zr10Cu9Ni8,MMG,629.0,698.0,1240.0,NAN,12
Ti40Zr25Be18Cu9Ni8,MMG,621.0,667.0,1013.0,NAN,NAN
Ti50Be18Zr15Cu9Ni8,MMG,622.0,668.0,1009.0,NAN,NAN
Ti45Cu37.8Zr10Ni7.2,MMG,641.0,662.0,1009.0,NAN,NAN
Ti50Cu25Ni15Be7Sn3,MMG,680.0,688.0,1167.0,NAN,1
Ti40Zr25Ni8Cu9Be18,MMG,621.0,733.0,1207.0,NAN,NAN
Ti50Zr15Cu9Ni8Be18,MMG,622.0,668.0,1009.0,NAN,8
Ti55Zr10Cu9Ni8Be18,MMG,629.0,662.0,1009.0,NAN,6
Ti44.1Zr19.6Be34.3Co2,MMG,604.0,667.0,1013.0,NAN,6
Ti43.65Zr19.4Be33.95Co3,MMG,602.0,705.0,1246.0,NAN,7
Ti43.2Zr19.2Be33.6Co4,MMG,599.0,699.0,1221.0,NAN,8
Ti42.3Zr18.8Be32.9Co6,MMG,605.0,708.0,1188.0,NAN,7
Ti43.2Zr19.2Be33.6Fe4,MMG,602.0,700.0,1132.0,NAN,3
Ti42.3Zr18.8Be32.9Fe6,MMG,613.0,712.0,1097.0,NAN,3
Ti41.4Zr18.4Be32.2Fe8,MMG,633.0,723.0,1097.0,NAN,3
Ti50Ni15Cu25Sn3Be7,MMG,688.0,728.0,1101.0,NAN,3
Ti47.5Zr2.5Cu42.5Ni7.5,MMG,673.0,800.0,1310.0,NAN,1
Ti20Zr20Hf20Be20Cu20,MMG,630.0,720.0,1225.0,NAN,1.5
Ti43.3Zr21.7Ni7.5Be27.5,MMG,654.0,720.0,1225.0,NAN,NAN
Ti40.18Zr24.5Be27.44Fe5.88Cu2,MMG,613.0,704.0,1095.0,NAN,NAN
Ti45Ni15Cu25Sn3Be7Zr5,MMG,680.0,720.0,1128.0,NAN,12
Ti53.9Zr14.7Be19.6Ni9.8Fe2,MMG,602.0,741.0,1142.0,NAN,5
Ti52.8Zr14.4Be19.2Ni9.6Fe4,MMG,615.0,652.0,1108.0,NAN,6
Ti51.7Zr14.1Be18.8Ni9.4Fe6,MMG,622.0,666.0,1093.0,NAN,10
Ti50.6Zr13.8Be18.4Ni9.2Fe8,MMG,635.0,675.0,1122.0,NAN,7
Ti42.5Zr2.5Hf5Cu42.5Ni7.5,MMG,677.0,726.0,1203.0,NAN,NAN
Ti49.5Zr13.5Be18Ni9Fe10,MMG,632.0,726.0,1203.0,NAN,2.5
Ti20Zr20Hf20Be20Cu10Ni10,MMG,636.0,701.0,1104.0,NAN,5
Ti38.8Zr24.2Ni5.3Cu9Be22.7,MMG,592.9,643.7,981.7,NAN,7
Ti41.8Zr21.2Ni5.3Cu9Be22.7,MMG,591.7,651.7,1008.2,NAN,7
Ti44.8Zr18.2Ni5.3Cu9Be22.7,MMG,606.9,651.6,1025.1,NAN,7
Ti47.8Zr15.2Ni5.3Cu9Be22.7,MMG,599.0,657.5,1037.7,NAN,7
Ti32.8Zr30.2Cu9Ni5.3Be22.7,MMG,616.0,660.4,1067.7,NAN,7
Ti53Ni18.5Cu15Al7Si3Hf3B0.5,MMG,662.0,695.0,1000.0,NAN,3
Ti42.3Cu35.53Zr9.4Ni6.768Sn6,MMG,683.0,749.0,1230.0,NAN,NAN
Ti44.1Cu37.04Zr9.8Ni7.06Sn2,MMG,650.0,739.0,1169.0,NAN,1
Ti38.8Zr28.8Cu6.2Be16.2Nb10,MMG,644.0,692.0,1167.0,NAN,NAN
Ti53Cu15Ni18.5Al7Si3Hf3B0.5,MMG,695.0,726.0,1040.0,NAN,3
Ti53Cu15Ni18.5Al7Si3Sc3B0.5,MMG,709.0,749.0,1230.0,NAN,2
Ti44.1Cu37.04Zr9.8Ni7.056Sn2,MMG,650.0,767.0,1240.0,NAN,2
Ti43.2Cu36.29Zr9.6Ni6.912Sn4,MMG,666.0,692.0,1167.0,NAN,2
Ti7.0Co23.3Cr23.3Fe23.3Ni23.3,MMG,715.0,1091.0,1156.0,NAN,2
Ti11.1Co11.1Cr22.2Fe22.2Ni33.3,MMG,891.0,1076.0,1468.0,NAN,0
Ti41.5Zr2.5Hf5Cu37.5Ni7.5Si1Sn5,CMA,692.0,693.3,1167.0,NAN,2
Ti41.5Cu37.5Ni7.5Hf5Sn5Zr2.5Si1,MMG,693.0,757.5,1176.0,NAN,6
Ti43.15Cu36.24Zr9.59Ni9.06Sn1.96,MMG,649.0,758.0,1176.0,NAN,NAN
Ti43.15Zr9.59Cu36.24Ni9.06Sn1.96,MMG,649.0,699.0,1167.0,NAN,NAN
Ti44.10Zr9.80Cu37.04Ni7.06Sn2,MMG,650.0,699.0,1167.0,NAN,3
Ti31.16Zr28.69Cu8.55Ni5.035Be21.565Nb5,MMG,634.0,692.0,1167.0,NAN,2
Ti29.52Zr27.18Cu8.1Ni4.77Be20.43Nb10,MMG,639.0,662.0,1006.0,NAN,3
Ti31.16Zr28.69Cu8.55Fe5.035Be21.565Nb5,MMG,646.0,666.0,1035.0,NAN,20
Ti29.52Zr27.18Cu8.1Fe4.77Be20.43Nb10,MMG,638.0,677.0,1045.0,NAN,3
Ti16.7Zr16.7Hf16.7Cu16.7Ni16.7Be16.7,MMG,673.0,681.0,1088.0,NAN,3
Ti44.1Cu37.044Zr9.8Ni7.0562Sn2,MMG,650.0,680.0,1167.0,NAN,1
Ti43.2Cu36.288Zr9.6Ni6.912Sn4,MMG,666.0,692.0,1167.0,NAN,2
Ti42.3Cu35.532Zr9.4Ni6.768Sn6,MMG,683.0,715.0,1156.0,NAN,2
Ti9.1Co18.2Cr18.2Cu18.2Fe18.2Ni18.2,MMG,739.0,1001.0,1169.0,NAN,1
Ti10.9Co10.9Cr21.7Fe21.7Ni32.6Mo2.2,MMG,842.0,1113.0,1426.0,NAN,NAN
Ti13.8Co17.2Cr17.2Fe17.2Ni17.2Cu17.2,CMA,906.0,944.0,1473.0,NAN,NAN
Ti43.15Zr9.59Cu36.24Ni9.06Sn1.96,CMA,649.0,840.0,1348.0,NAN,NAN
Ti12.5Co12.5Cr12.5Fe12.5Ni12.5Cu12.5V12.5Mn12.5,CMA,699.0,864.0,1167.0,NAN,NAN
Ti2.3Co22.7Cr22.7Fe22.7Ni22.7Al6.8,MMG,825.0,1017.0,1257.0,NAN,NAN
Ti8.3Co25.0Cr16.7Fe16.7Ni25.0Mo8.3,CMA,848.0,1131.0,1439.0,NAN,NAN
Ti6.7Co40.0Cr13.3Fe13.3Ni13.3Al13.3,CMA,857.0,918.0,1479.0,NAN,NAN
Ti12.5Cr37.5Fe12.5Ni12.5Cu12.5Al12.5,CMA,810.0,848.0,1269.0,NAN,NAN
Ti7.7Co23.8Cr15.9Fe15.9Ni23.8Mo12.7,CMA,809.0,1162.0,1259.0,NAN,NAN
Ti16.7Co16.7Cr16.7Fe16.7Ni16.7Cu16.7,CMA,933.0,950.0,1494.0,NAN,NAN
Ti28.6Co14.3Cr14.3Fe14.3Ni14.3Cu14.3,CMA,822.0,841.0,1356.0,NAN,NAN
Ti9.1Co18.2Al4.5Cr18.2Cu13.6Fe18.2Ni18.2,CMA,801.0,946.0,1231.0,NAN,NAN
Ti12.5Co12.5Cr12.5Fe12.5Ni12.5Cu12.5Al12.5V12.5,CMA,821.0,827.0,1248.0,NAN,NAN
Ti7.7Co30.8Cr15.4Fe15.4Ni15.4Al15.4,CMA,791.0,827.0,1254.0,NAN,NAN
Ti14.3Cr28.6Fe14.3Ni14.3Cu14.3Al14.3,CMA,790.0,841.0,1257.0,NAN,NAN
Ti28.6Cr14.3Fe14.3Co14.3Ni14.3Al14.3,CMA,797.0,845.0,1267.0,NAN,NAN
Ti15.4Cr23.1Fe15.4Ni15.4Cu15.4Al15.4,CMA,779.0,823.0,1286.0,NAN,NAN
Ti8.7Co17.4Cr17.4Fe17.4Ni17.4Cu4.4Al17.4,CMA,776.0,821.0,1273.0,NAN,NAN
Ti16.7Cr16.7Fe16.7Ni16.7Cu16.7Al16.7,CMA,791.0,830.0,1245.0,NAN,NAN
Ti10Co10Cr20Fe20Ni20Al20,CMA,777.0,835.0,1282.0,NAN,NAN
Ti18.2Cr9.1Fe18.2Ni18.2Cu18.2Al18.2,CMA,792.0,859.0,1265.0,NAN,NAN
Ti23.3Zr23.3Nb23.3Mo23.3V7,CMA,786.0,970.0,1312.0,NAN,NAN
Ti25.0Zr25.0Nb25.0Mo17.5V7.5,CMA,862.0,883.0,1350.0,NAN,NAN
Ti20.8Zr20.8Nb20.8Mo31.3V6.3,CMA,835.0,1007.0,1268.0,NAN,NAN
Ti21.7Zr21.7Nb21.7Mo28.3V6.5,CMA,867.0,967.0,1394.0,NAN,NAN
Ti26.3Zr26.3Nb26.3Mo13.2V7.9,CMA,858.0,864.0,1343.0,NAN,NAN
Ti27.8Zr27.8Nb27.8Mo8.3V8.3,CMA,826.0,895.0,1247.0,NAN,NAN
Ti29.4Zr29.4Nb29.4Mo2.9V8.8,CMA,826.0,884.0,1300.0,NAN,NAN
Ti30.3Zr30.3Nb30.3V9.1,CMA,813.0,889.0,1304.0,NAN,NAN
Ti20Zr20Nb20Mo20V20,CMA,812.0,959.0,1314.0,NAN,NAN
Ti20.8Zr20.8Nb20.8Mo17.0V20.8,CMA,854.0,972.0,1346.0,NAN,NAN
Ti21.3Zr21.3Nb21.3Mo14.9V21.3,CMA,860.0,883.0,1356.0,NAN,NAN
Ti21.3Zr21.3Nb21.3Mo15.0V21.3,CMA,847.0,883.0,1251.0,NAN,NAN
Ti25Zr25Nb25V25,CMA,847.0,871.0,1251.0,NAN,NAN
Ti21.8Zr21.8Nb21.8Mo13.0V21.8,CMA,815.0,852.0,1283.0,NAN,NAN
Ti22.2Zr22.2Nb22.2Mo11.1V22.2,CMA,826.0,844.0,1238.0,NAN,NAN
Ti23.3Zr23.3Nb23.3Mo7.0V23.3,CMA,817.0,846.0,1240.0,NAN,NAN
Ti22.5Zr22.5Nb22.5Mo10.0V22.5,CMA,816.0,845.0,1245.0,NAN,NAN
Ti20Zr20Hf20Nb20Cr20,CMA,818.0,855.0,1240.0,NAN,NAN
Ti20Zr20Hf20Nb20V20,CMA,812.0,913.0,1262.0,NAN,NAN
Ti11.1Nb22.2Mo22.2Ta22.2W22.2,CMA,842.0,1164.0,1300.0,NAN,NAN
Ti15.8Nb21.1Mo21.1Ta21.1W21.1,CMA,939.0,1160.0,1487.0,NAN,NAN
Ti16.7V16.7Nb16.7Mo16.7Ta16.7W16.7,CMA,941.0,1124.0,1479.0,NAN,NAN
Ti20Nb20Mo20Ta20W20,CMA,927.0,1148.0,1456.0,NAN,NAN
U60Fe30Al10,MMG,563.0,627.0,1011.0,NAN,NAN
U62Fe28Al10,MMG,624.0,653.0,1147.0,NAN,NAN
U58Co29Al13,MMG,615.0,649.0,1135.0,NAN,NAN
U62.5Fe30Al7.5,MMG,617.0,636.0,1072.0,NAN,NAN
U64Co28.5Al7.5,MMG,617.0,630.0,1118.0,NAN,NAN
U64.2Fe30.8Sn5,MMG,548.0,638.0,1087.0,NAN,NAN
U60Fe27.5Al12.5,MMG,573.0,635.0,1005.0,NAN,NAN
U56.4Co29Al13B1.6,MMG,621.0,683.0,1169.0,NAN,NAN
V20Cu20Hf20Co20Ti20,MMG,647.0,840.0,1070.0,NAN,NAN
W56Ir23B21,MMG,829.0,1217.0,1254.0,NAN,NAN
W45Ru36B17Hf2,CMG,984.0,1129.0,1595.0,NAN,NAN
W20Nb20Cu20Ta20Mg20,CMG,941.0,1144.0,1487.0,NAN,NAN
Y56Al24Co20,CMA,636.0,950.0,1446.0,NAN,NAN
Y55Al25Co20,CMA,633.0,690.0,1078.0,NAN,1.5
Y28Ti28Al24Co20,MMG,688.0,694.0,1060.0,NAN,2
Y6Fe72B22,MMG,898.4,946.0,1511.0,NAN,NAN
Y36Sc20Al24Co20,MMG,645.0,948.6,1412.6,NAN,2
Y36Sc20Al24Co10Ni10,MMG,645.0,760.0,1034.0,NAN,25
Y5.88Fe70.56B21.56Ti2,MMG,731.0,917.3,1010.0,NAN,25
Y5.88Fe70.56B21.56Nb2,MMG,918.0,978.8,1415.4,NAN,4
Y5.88Fe70.56B21.56Nb2,MMG,918.0,980.0,1411.5,NAN,4
Y5.88Fe70.56B21.56Ta2,MMG,917.3,980.0,1411.5,NAN,4
Y5.88Fe70.56B21.56Ti2,MMG,914.5,978.8,1415.4,NAN,4
Yb62.5Zn15Mg17.5Cu5,MMG,381.0,973.7,1416.0,NAN,3
Zr20Ti20Ni20Cu20Be20,MMG,683.0,746.0,1201.0,NAN,2
Zr42.86Ti14.29Ni14.29Cu14.29Be14.27,MMG,645.9,729.0,1161.0,NAN,6
Zr33.33Ti16.67Ni16.67Cu16.67Be16.66,MMG,673.2,677.2,1036.6,NAN,6
Zr66Al8Ni26,MMG,672.0,706.9,1081.1,NAN,6
Zr42Ti6Cu36Al8Ag8,MMG,704.0,777.1,1164.4,NAN,NAN
Zr44Ti4Cu36Al8Ag8,MMG,700.0,731.0,1212.0,NAN,4
Zr50Cu45Ag5,MMG,669.0,779.0,1131.0,NAN,25
Zr45Ni34Ti21,MMG,642.0,728.0,1188.0,NAN,NAN
Zr45Ni34Ti21,MMG,669.0,806.0,1153.0,NAN,20
Zr50Cu48Ag2,MMG,668.0,727.0,1171.0,NAN,4
Zr45Ti21Ni34,MMG,642.0,795.0,1153.0,NAN,25
Zr52Co25Al23,MMG,755.0,781.0,1218.0,NAN,4
Zr55Al20Co25,MMG,761.0,811.0,1295.0,16.6,2
Zr60Cu30Al10,MMG,665.0,840.0,1245.0,16.5,2.5
Zr56Al16Co28,MMG,741.0,755.0,1207.0,NAN,8
Zr50Cu40Ag10,MMG,667.0,734.0,1187.0,NAN,4
Zr56Co28Al16,MMG,705.0,743.0,1205.0,NAN,8
Zr55Co29Al16,MMG,750.0,792.0,1258.0,NAN,NAN
Zr53Co31Al16,MMG,763.0,799.0,1258.0,NAN,NAN
Zr52Co32Al16,MMG,770.0,812.0,1257.0,NAN,NAN
Zr51Co33Al16,MMG,775.0,824.0,1256.0,NAN,NAN
Zr54Co30Al16,MMG,757.0,828.0,1258.0,NAN,NAN
Zr58Co26Al16,MMG,729.0,806.0,1258.0,NAN,NAN
Zr57Co27Al16,MMG,735.0,780.0,1282.0,NAN,NAN
Zr38.46Ti15.38Ni15.38Cu15.38Be15.40,MMG,658.2,787.0,1260.0,NAN,NAN
Zr46.67Ti13.33Ni13.33Cu13.33Be13.34,MMG,634.3,690.0,1055.6,NAN,6
Zr27.27Ti18.18Ni18.18Cu18.18Be18.19,MMG,669.1,685.6,1053.5,NAN,6
Zr70Ni9Cu12Al9,MMG,632.0,724.6,1116.3,NAN,6
Zr50Cu30Al15Y5,MMG,635.0,707.0,1182.0,NAN,NAN
Zr56Al16Co27Fe1,MMG,705.0,743.0,1190.0,NAN,NAN
Zr56Al16Co24Fe4,MMG,741.0,792.0,1261.0,NAN,NAN
Zr50Cu37Al10Pd3,MMG,669.0,792.0,1262.0,NAN,NAN
Zr61Ti2Cu25Al12,MMG,641.0,717.0,1143.0,NAN,NAN
Zr55Al20Co20Nb5,MMG,715.0,723.0,1200.0,NAN,NAN
Zr55Al15Co26Nb4,MMG,733.0,778.0,1192.0,NAN,NAN
Zr30Ti25Al20Co25,MMG,665.0,788.0,1313.0,NAN,NAN
Zr42Cu48Al6Ag4,MMG,711.0,716.0,1114.0,NAN,NAN
Zr45Cu40Al7Ag8,MMG,713.0,800.0,1185.0,NAN,NAN
Zr43Cu47Al7Ag3,MMG,726.0,762.0,1159.0,NAN,NAN
Zr43Cu45Al7Ag5,MMG,727.0,793.0,1156.0,NAN,NAN
Zr43Cu49Al7Ag1,MMG,729.0,794.0,1139.0,NAN,NAN
Zr40Nb1Cu54Al5,MMG,741.0,795.0,1170.0,NAN,NAN
Zr40Nb5Cu50Al5,MMG,750.0,807.0,1232.0,NAN,NAN
Zr40Nb3Cu52Al5,MMG,747.0,790.0,1243.0,NAN,NAN
Zr55Al15Co25Nb5,MMG,740.0,789.0,1238.0,NAN,NAN
Zr56Co21Al16Cu7,MMG,748.0,786.0,1375.0,NAN,NAN
Zr56Co22Al16Cu6,MMG,753.0,794.0,1245.0,NAN,NAN
Zr56Co23Al16Cu5,MMG,750.0,802.0,1245.0,NAN,NAN
Zr28Y28Al22Co22,MMG,712.0,808.0,1244.0,NAN,NAN
Zr42Cu50Al6Ag2,MMG,709.0,739.0,1441.0,NAN,NAN
Zr42Cu50Al4Ag4,MMG,703.0,802.0,1194.0,NAN,NAN
Zr44Cu48Al6Ag2,MMG,704.0,784.0,1168.0,NAN,NAN
Zr42Cu42Al8Ag8,MMG,705.0,788.0,1167.0,NAN,NAN
Zr50Cu34Al8Ag8,MMG,680.0,780.0,1213.0,NAN,NAN
Zr46Cu46Al6Ag2,MMG,698.0,780.0,1149.0,NAN,NAN
Cu50Zr35Ti10Al5,MMG,700.0,778.0,1175.0,NAN,NAN
Zr48Cu40Al7Ag5,MMG,699.0,741.0,1158.0,NAN,NAN
Zr46Cu46Al4Ag4,MMG,686.0,769.0,1121.0,NAN,NAN
Zr50Cu38Al10Ti2,MMG,687.0,767.0,1169.0,NAN,NAN
Zr45Cu47Al4Ag4,MMG,688.0,746.0,1154.0,NAN,NAN
Zr44Cu48Al4Ag4,MMG,692.0,770.0,1156.0,NAN,NAN
Zr44Cu46Al4Ag6,MMG,692.0,779.0,1155.0,NAN,NAN
Zr46Cu38Al8Ag8,MMG,692.0,776.0,1175.0,NAN,NAN
Zr45Cu47Al5Ag3,MMG,702.0,795.0,1146.0,NAN,NAN
Zr48Cu42Al7Ag3,MMG,700.0,785.0,1162.0,NAN,NAN
Zr48Cu36Ag13Al3,MMG,690.0,763.0,1135.0,NAN,NAN
Zr55Al10Cu30Ni5,MMG,685.0,753.0,1169.0,NAN,NAN
Zr60Al8Cu17Ni15,MMG,687.0,750.0,1143.0,NAN,NAN
Zr70Cu19Al8Ni3,MMG,630.0,752.0,1143.0,NAN,NAN
Zr66Al9Cu16Ni9,MMG,647.0,689.0,1200.0,NAN,NAN
Zr48Cu40Al4Ag8,MMG,411.0,643.0,1274.0,NAN,NAN
Zr48Cu45Al4Ga3,MMG,430.0,483.0,856.0,NAN,NAN
Zr40Cu50Al5Ag5,MMG,490.0,618.0,901.0,NAN,NAN
Zr35Ti30Be30Al5,MMG,602.0,691.0,1036.0,NAN,NAN
Zr43Cu49Al4Ag4,MMG,614.0,733.0,1138.0,NAN,NAN
Zr62Nb5Cu25Al8,MMG,574.0,687.0,998.0,NAN,NAN
Zr48Cu37Al7Ag8,MMG,653.0,698.0,1243.0,NAN,NAN
Zr70Al8Cu3Ni19,MMG,640.0,774.2,1196.8,NAN,4
Zr70Al8Cu6Ni16,MMG,631.0,710.0,1220.0,NAN,1.5
Zr70Al8Cu19Ni3,MMG,630.0,705.0,1205.0,NAN,8
Zr48Cu36Al9Ag7,MMG,689.0,710.0,1200.0,NAN,1.5
Zr70Al8Cu16Ni6,MMG,641.0,776.0,1151.0,NAN,10.4
Zr66Al8Cu7Ni19,MMG,665.0,707.0,1179.0,NAN,6
Zr48Cu43Al7Ag2,MMG,700.0,745.0,1227.0,NAN,NAN
Zr48Cu36Al8Ag8,MMG,690.0,761.0,1152.0,NAN,12
Zr44Cu40Ag8Al8,MMG,702.0,791.0,1143.0,NAN,25
Zr48Cu36Ag8Al8,MMG,670.0,772.0,1166.0,NAN,15
Zr46Cu38Ag8Al8,MMG,690.0,771.0,1146.0,NAN,25
Zr50Cu34Ag8Al8,MMG,680.0,784.0,1148.0,NAN,20
Zr55Ti3Cu32Al10,MMG,668.0,780.0,1148.0,NAN,15
Zr61Ti2Al12Cu25,MMG,652.0,723.0,1188.0,NAN,3
Zr55Cu30Al10Ni5,MMG,690.0,750.7,1179.9,NAN,4
Zr54Cu29Ni7Al10,MMG,719.4,757.0,1158.0,NAN,5.2
Zr70Al8Cu11Ni11,MMG,633.0,751.0,1186.0,NAN,3
Zr50Ti2Al10Cu38,MMG,687.0,706.0,1175.0,NAN,8
Zr55Al20Co20Cu5,MMG,674.0,737.0,1095.0,NAN,4
Zr48Cu36Al3Ag13,MMG,690.0,815.0,1285.0,NAN,5
Zr62Al8Cu17Ni13,MMG,675.0,753.0,1169.0,NAN,4.5
Zr61Al8Cu17Ni14,MMG,679.0,752.0,1352.0,NAN,NAN
Zr62Cu23Al10Fe5,MMG,651.0,757.0,1143.0,NAN,NAN
Zr64Al8Cu17Ni11,MMG,666.0,751.0,1186.0,NAN,NAN
Zr66Al8Cu12Ni14,MMG,650.0,782.0,1211.0,NAN,NAN
Zr65Al8Cu17Ni10,MMG,648.0,658.0,1303.0,NAN,NAN
Zr60Cu25Fe5Al10,MMG,655.0,740.0,1188.0,NAN,NAN
Zr58Cu22Fe8Al12,MMG,591.0,767.0,1170.0,NAN,NAN
Zr60Nb5Cu25Al10,MMG,574.0,652.0,1276.0,NAN,NAN
Zr58Nb5Cu25Al12,MMG,575.0,654.0,1236.0,NAN,NAN
Zr65Al10Cu15Ni10,MMG,652.0,683.0,1134.0,NAN,0.68
Zr49Ni20Ti17Cu14,MMG,631.0,723.0,1364.0,NAN,NAN
Zr49Ti14Ni20Cu17,MMG,625.0,669.0,1087.0,NAN,NAN
Zr49Ti17Ni20Cu14,MMG,631.0,674.0,1095.0,NAN,4
Zr60Al10Cu20Ni10,MMG,669.0,716.0,1087.0,NAN,3
Zr30Hf25Al20Co25,MMG,683.0,746.0,1274.0,NAN,NAN
Zr60Al10Ni10Cu20,MMG,666.0,750.0,1294.0,NAN,5
Zr49Ti17Ni20Cu14,MMG,631.0,768.0,1153.0,NAN,20
Zr55Al10Cu30Ni5,MMG,669.0,680.0,1087.0,NAN,3
Zr60Al15Cu15Ni10,MMG,668.0,683.0,1334.0,NAN,NAN
Zr62Al10Cu18Ni10,MMG,676.0,766.0,1207.0,NAN,NAN
Zr60Cu20Fe10Al10,MMG,670.0,738.0,1159.0,NAN,NAN
Zr60Nb10Cu20Al10,MMG,573.0,757.0,1376.0,NAN,NAN
Zr65Cu27.5Al1.5B6,MMG,639.0,662.0,1250.0,NAN,NAN
Zr65Cu27.5Al5.5B2,MMG,640.0,684.0,1065.0,NAN,NAN
Zr65Cu27.5Al3.5B4,MMG,644.0,716.0,1067.0,NAN,NAN
Zr48Cu47.5Al4V0.5,MMG,422.0,738.0,1073.0,NAN,NAN
Zr44Ti4Cu36Al8Ag8,MMG,474.0,700.0,919.0,NAN,NAN
Zr46Ti2Cu36Al8Ag8,MMG,696.0,738.0,1181.0,NAN,9
Zr57Cu20Al10Ni8Ti5,MMG,677.0,750.0,1145.0,NAN,10
Zr48Cu47.5Al4Ni0.5,MMG,415.0,720.0,1145.0,NAN,NAN
Zr48Cu47.5Al4Fe0.5,MMG,419.0,470.0,920.0,NAN,NAN
Zr48Cu47.5Al4Cr0.5,MMG,416.0,470.0,921.0,NAN,NAN
Zr48Cu47.7Al4Co0.3,MMG,417.0,471.0,922.0,NAN,NAN
Zr48Cu46.5Al4Nb1.5,MMG,414.0,471.0,922.0,NAN,NAN
Zr48Cu34Pd2Ag8Al8,MMG,471.0,699.0,908.0,NAN,NAN
Zr60Cu25Al10FeAg5,MMG,660.0,794.0,1140.0,NAN,30
Zr70Al8Cu13.5Ni8.5,MMG,625.0,729.8,1209.0,NAN,4
Zr42Fe6Cu36Al8Ag8,MMG,707.0,708.0,1171.0,NAN,10
Zr30Al22Co28Nb20,MMG,677.0,797.0,1238.0,NAN,4
Zr28Al24Co28Nb20,MMG,679.0,742.0,1234.0,NAN,NAN
Zr36Al16Co28Nb20,MMG,665.0,742.0,1230.0,NAN,NAN
Zr46Al16Co28Nb10,MMG,690.0,736.0,1237.0,NAN,NAN
Zr56Al16Co14Fe14,MMG,736.0,741.0,1217.0,NAN,NAN
Zr55Al15Co18Nb12,MMG,701.0,796.0,1283.0,NAN,NAN
Zr46Cu37.6Ag8.4Al8,MMG,661.0,754.0,1233.0,NAN,NAN
Zr53Al16Co24.8Ag6.2,MMG,715.0,755.0,1124.0,NAN,NAN
Zr53Al16Co21.7Ag9.3,MMG,704.0,771.0,1258.0,NAN,NAN
Zr55Al20Co22.5Nb2.5,MMG,738.0,744.0,1258.0,NAN,NAN
Zr70Cu17.5Fe5Al7.5,MMG,636.0,799.0,1238.0,NAN,NAN
Zr46Cu36Al8Ag8Ti2,MMG,696.0,718.0,1153.0,NAN,2
Zr44Cu36Al8Ag8Ti4,MMG,700.0,750.0,1145.0,NAN,NAN
Zr42Cu36Al8Ag8Ti6,MMG,704.0,738.0,1181.0,NAN,NAN
Zr48Cu34Ag8Al8Pd2,MMG,699.0,731.0,1212.0,NAN,NAN
Zr46Cu36Al8Ag8Pd2,MMG,699.0,794.0,1140.0,NAN,NAN
Zr44Cu36Al8Ag8Ni4,MMG,693.0,794.0,1140.0,NAN,NAN
Zr44Cu36Al8Ag8Hf4,MMG,694.0,788.0,1129.0,NAN,NAN
Zr42Cu36Al8Ag8Ni6,MMG,695.0,795.0,1155.0,NAN,NAN
Zr42Cu36Al8Ag8Hf6,MMG,695.0,779.0,1131.0,NAN,NAN
Zr46Cu36Al8Ag8Hf2,MMG,692.0,796.0,1187.0,NAN,NAN
Zr46Cu36Al8Ag8Ni2,MMG,687.0,794.0,1147.0,NAN,NAN
Zr48Cu36.7Al8Ag7.3,MMG,705.0,797.0,1131.0,NAN,NAN
Zr46Cu36Al8Ag8Fe2,MMG,705.0,778.0,1123.0,NAN,NAN
Zr44Cu36Al8Ag8Pd4,MMG,705.0,806.0,1169.0,NAN,NAN
Zr46Cu36Al8Ag8Au2,MMG,705.0,795.0,1153.0,NAN,NAN
Zr40Cu40Al10Ag10,MMG,710.0,799.0,1153.0,NAN,NAN
Zr45Cu39.3Al7Ag8.7,MMG,711.0,765.0,1272.0,NAN,NAN
Zr42Cu36Al8Ag8Au6,MMG,723.0,786.0,1154.0,NAN,NAN
Zr42Cu36Al8Ag8Pd6,MMG,709.0,813.0,1159.0,NAN,NAN
Zr46Cu36.8Al8Ag9.2,MMG,710.0,796.0,1155.0,NAN,NAN
Zr48Cu35.2Al8Ag8.8,MMG,707.0,775.0,1228.0,NAN,NAN
Zr42Cu36Al8Ag8Fe6,MMG,708.0,777.0,1131.0,NAN,NAN
Zr44Cu36Al8Ag8Fe4,MMG,706.0,797.0,1238.0,NAN,NAN
Zr44Cu36Al8Ag8Au4,MMG,713.0,799.0,1213.0,NAN,NAN
Zr54Cu19Al15Ni10Y2,MMG,714.0,806.0,1153.0,NAN,NAN
Zr42Cu36Al8Ag8Nb6,MMG,715.0,787.0,1112.0,NAN,NAN
Zr53.5Al12Cu29.5Ni5,MMG,696.0,755.0,1218.0,NAN,NAN
Zr46Cu36Al8Ag8Nb2,MMG,707.0,758.0,1151.0,NAN,NAN
Zr44Cu36Al8Ag8Nb4,MMG,709.0,765.0,1150.0,NAN,NAN
Zr50.5Al11Cu34.5Ni4,MMG,709.0,759.0,1209.0,NAN,NAN
Zr50.7Al12.3Cu28Ni9,MMG,719.0,752.0,1146.0,NAN,NAN
Zr55Al17.5Co25Nb2.5,MMG,745.0,799.0,1111.0,NAN,NAN
Zr55Al12.5Co25Nb7.5,MMG,732.0,800.0,1361.0,NAN,NAN
Zr53Al16.3Cu18.7Ni12,MMG,709.0,780.0,1390.0,NAN,NAN
