Repository: Sachinscnpdl/BMGcalc

File: your_input_data.csv (part 4 of 4)
"Alloys","Phase","Tg","Tx","Tl","Rc_mm/s","Dmax_mm"
"Ni43.2Fe28.8B19.2Si4.8Nb4","MMG",745,795,1381,"NAN",2
"Ni50.4Fe21.6B19.2Si4.8Nb4","MMG",750,795,1348,"NAN",3
"Ni64.8Fe7.2B19.2Si4.8Nb4","MMG",762,795,1356,"NAN",2.5
"Ni23.26Co23.26Fe23.26Cr23.26Al6.98","MMG",795,1046,1408,"NAN",1
"Ni23.53Co23.53Fe23.53Cr23.53Al5.88","MMG",872,1048,1439,"NAN","NAN"
"Ni23.26Co23.26Fe23.26Cr23.26Mo6.98","CMA",873,1100,1439,"NAN","NAN"
"Ni22.86Co22.86Fe22.86Cr22.86Ni8.57","CMA",898,1082,1470,"NAN","NAN"
"Ni24.39Co24.39Fe24.39Cr24.39Al2.44","CMA",883,1080,1470,"NAN","NAN"
"Nd60Fe20Co10Al10","CMA",485,593,859,"NAN",2
"Nd60Al10Cu10Fe20","MMG",485,615,"NAN","NAN","NAN"
"Nd61Al11Ni8Cu15Co5","MMG",454,610,"NAN","NAN","NAN"
"Nd61Al11Ni8Co5Cu15","MMG",445,478,759,"NAN",6
"Nd60Cu20Ni10Al10","NAN",438,469,"NAN","NAN",6
"Nd60Al15Ni10Cu10Fe5","MMG",429,478,755,"NAN",5
"Os28Co28Ta10B34","MMG",473,776,1005,"NAN",5
"Os27Co27Ta10B36","NAN",1010,1064,"NAN","NAN",2.5
"Os26Co26Ta10B38","MMG",1016,1062,"NAN","NAN",2.5
"Os25Co25Ta10B40","MMG",1022,1066,"NAN","NAN",2.5
"Os28Co28Ta6B38","MMG",983,1065,"NAN","NAN",2
"Os27Co27Ta8B38","MMG",998,1007,"NAN","NAN",2
"Os25Co25Ta12B38","MMG",1028,1033,"NAN","NAN",2
"Pd82Si18","MMG",645,1090,"NAN","NAN",2.5
"Pd77Cu6Si17","MMG",642.4,707,1071,"NAN",0.8
"Pd40Ni40P20","NAN",582.5,686.4,1128,"NAN",2
"Pd79Cu6Si10P5","MMG",609,645.5,995.8,1800,25
"Pd77.5Cu6Si16.5","MMG",636.1,682,995,125,5
"Pd79.5Cu4Si16.5","MMG",644.3,677.1,1056.7,"NAN",1.5
"Pd71.5Cu12Si16.5","MMG",652,684.3,1101.3,1.06102,0.75
"Pd73.5Cu10Si16.5","MMG",636.8,680,1154,5.06102,2
"Pd40Cu30Ni10P20","MMG",586,676.8,1121.1,"NAN",2
"Pd79Cu5Ag1Si10P5","MMG",614,678,"NAN",0.1,73
"Pd79Cu4Ag2Si10P5","MMG",613,684,1001,"NAN",4
"Pd79Cu3Ag3Si10P5","MMG",610,684,1005,"NAN",5
"Pd79Cu2Ag4Si10P5","MMG",611,683,1005,"NAN",5
"Pd42.5Cu30Ni7.5P20","MMG",575,676,1006,"NAN",7
"Pd20Pt20Cu20Ni20P20","MMG",580,684,"NAN",0.067,80
"Pd84Si16","MMG",635,645,"NAN","NAN",10
"Pd77.5Cu6Si16.6","MMG",636,670,1097,"NAN",2
"Pd79Cu4Au2Si10P5","MMG",613,677,1056,"NAN",1.5
"Pd81.5Cu2Si16.5","MMG",641.1,690,1005,"NAN",5
"Pd84Si14Ge2","MMG",634,678.1,1111.1,"NAN",2
"Pd81Au4Si15","MMG",636,640,"NAN","NAN",1
"Pd79Ag4.5Si16.5","MMG",640,645,"NAN","NAN",1
"Pd80Cu3.5Si16.5","MMG",640,672,"NAN","NAN",1
"Pd79Au1.5Ag3Si16.5","MMG",642,648,"NAN","NAN",1
"Pd48Ni32P20","MMG","NAN",669,"NAN","NAN",1
"Pr68Cu25Al7","MMG",382,"NAN","NAN",10,"NAN"
"Pr60Cu20Al10Ni10","MMG",402,417,705,"NAN",1.5
"Pr72Cu12.5Ni12.5Al3","MMG",367,469,725,"NAN",5
"Pr72Cu10.5Ni10.5Al7","MMG",395,402,743,"NAN",1.5
"Pr68Cu12.5Ni12.5Al7","MMG",399,410,760,"NAN",1.5
"Pr55Al12Fe30Cu3","MMG",416,551,703,"NAN",1.5
"Pr60Cu20Ni10Al10","MMG",417,626,"NAN","NAN","NAN"
"Pr55Al25Co20","MMG",469,509,810,"NAN","NAN"
"Pt60Ni15P25","MMG","NAN",585,826,"NAN",5
"Pt57.5Cu14.7Ni5.3P22.5","MMG","NAN","NAN","NAN",4000,"NAN"
"Sc36Y20Al24Co20","MMG",662,"NAN","NAN","NAN","NAN"
"Sm40Y15Al25Co20","MMG",590,760,"NAN","NAN","NAN"
"Sr60Li5Mg15Zn20","MMG",415,657,"NAN","NAN","NAN"
"Sr20Ca20Yb20Mg20Zn10Cu10","MMG",351,437,675,"NAN","NAN"
"Sr20Ca20Yb20Mg20Zn20","MMG",353,391,"NAN","NAN",5
"Ta42Ni42Co16","MMG",998,389,"NAN","NAN",5
"Ta42Ni38Co20","MMG",1003,1038,"NAN","NAN",2
"Ta42Ni36Co22","MMG",1005,1038,"NAN","NAN",2
"Ta46Ni36Co18","MMG",991,1035,"NAN","NAN",2
"Ta50Ni32Co18","MMG",980,1027,"NAN","NAN",2
"Ta42Ni40Co18","MMG",993,1004,"NAN","NAN","NAN"
"Ta25Nb25V25Zr25","MMG",812,1032,"NAN","NAN",2
"Ta25Nb25Hf25Zr25","MMG",805,808,1206,"NAN","NAN"
"Ta20Nb20V20Ti20Al20","CMA",799,826,1209,"NAN","NAN"
"Ta20Nb20Hf20Zr20Ti20","CMA",819,822,1206,"NAN","NAN"
"Ta23.53Nb23.53V23.53Ti23.53Al5.88","CMA",807,882,1218,"NAN","NAN"
"Ta22.22Nb22.22Mo22.22Ti22.22Al11.11","CMA",853,1124,1240,"NAN","NAN"
"Tb55Co20Al25","CMA",614,937,1440,"NAN","NAN"
"Tb54Ni20Al26","CMA",604,680,"NAN","NAN","NAN"
"Tb36Ho20Al24Co20","MMG",617,662,"NAN","NAN","NAN"
"Tb36Er20Al24Co20","MMG",622,672,"NAN","NAN","NAN"
"Tb55Al25Co20","MMG",612,677,"NAN","NAN","NAN"
"Tb36Y20Al24Co20","MMG",619,674,1001,"NAN",3
"Tb36Sm20Al24Co20","MMG",582,686,"NAN","NAN","NAN"
"Tm39Ho16Co20Al25","MMG",656,666,982,"NAN",3
"Tm55Al25Co20","MMG",678,719,"NAN","NAN","NAN"
"Tm39Y16Al25Co20","MMG",664,733,1103,"NAN",3
"Tm45Y10Al25Co20","MMG",672,735,"NAN","NAN","NAN"
"Ti20Zr20Hf20Be20Cu20","MMG",631,734,"NAN","NAN","NAN"
"Ti20Zr20Hf20Ni20Cu20  ","MMG",650.2,711,"NAN","NAN","NAN"
"Ti20Zr20Hf20Be20Ni20","MMG",661,698.5,"NAN","NAN",1.5
"Ti45Zr20Be35","MMG",589,708,"NAN","NAN","NAN"
"Ti16.66Zr16.66Hf16.66Be16.66Cu16.66Ni16.7","MMG",655,671,1230,"NAN",5
"Ti50Cu42.5Ni7.5","MMG",670,707,"NAN","NAN","NAN"
"Ti36Y20Al24Co20","MMG",689,708,1226,"NAN","NAN"
"Ti65Cu9Ni8Be18","MMG","NAN",768,1523,"NAN","NAN"
"Ti41Zr25Be28Al6","MMG","NAN","NAN","NAN","NAN",2
"Ti41Zr25Be28Fe6","MMG","NAN","NAN","NAN","NAN",7
"Ti40Zr26Be28Fe6","MMG","NAN","NAN","NAN","NAN",8
"Ti45Zr20Be30Al5","MMG",593,"NAN","NAN","NAN",10
"Ti45Zr20Be33Fe2","MMG",598,689,1145,"NAN",3
"Ti45Zr20Be31Fe4","MMG",602,685,1138,"NAN",3
"Ti45Zr20Be30Fe5","MMG",594,702,1129,"NAN",3
"Ti45Zr20Be29Fe6","MMG",615,706,1124,"NAN",3
"Ti45Zr20Be27Fe8","MMG",621,714,1138,"NAN",3
"Ti45Zr20Be30Ag5","MMG",604,716,1142,"NAN",3
"Ti45Zr20Be30Cu5","MMG",590,679,1132,"NAN",3
"Ti45Zr20Be30Cr5","MMG",610,674,1055,"NAN",3
"Ti45Zr20Be30Co5","MMG",597,699,1123,"NAN",3
"Ti45Zr20Be33Co2","MMG",599,668,1057,"NAN",3
"Ti45Zr20Be31Co4","MMG",603,684,1214,"NAN",6
"Ti45Zr20Be29Co6","MMG",598,709,1200,"NAN",9
"Ti45Zr20Be27Co8","MMG",596,698,1180,"NAN",10
"Ti45Zr18Be35Co2","MMG",592,706,1164,"NAN",11
"Ti45Zr16Be35Co4","MMG",589,701,1244,"NAN",7
"Ti45Zr14Be35Co6","MMG",601,705,1256,"NAN",4
"Ti55Be20Zr15Ni10","MMG",604,887,1409,"NAN","NAN"
"Ti55Zr15Be20Ni10","MMG",604,639,1171,"NAN","NAN"
"Ti40Zr10Cu38Pd12","MMG",639,666,1171,"NAN",5
"Ti40Zr10Cu40Pd10","MMG",660,715,1189,"NAN",6
"Ti40Zr10Cu34Pd16","MMG",672,709,1184,"NAN",4
"Ti40Zr10Cu36Pd14","MMG",669,723,1231,"NAN",4
"Ti40Zr10Cu32Pd18","MMG",683,718,1191,"NAN",6
"Ti40Zr10Cu30Pd20","MMG",687,740,1272,"NAN",3
"Ti45Zr20Be25Fe10","MMG",613,747,1279,"NAN",3
"Ti45Zr20Be25Co10","MMG",611,701,1132,"NAN",3
"Ti45Zr20Be23Co12","MMG",642,718,1221,"NAN",12
"Ti45Zr20Be21Co14","MMG",634,709,1158,"NAN",15
"Ti45Zr20Be19Co16","MMG",640,701,1244,"NAN",13
"Ti55Be18Zr10Cu9Ni8","MMG",629,698,1240,"NAN",12
"Ti40Zr25Be18Cu9Ni8","MMG",621,667,1013,"NAN","NAN"
"Ti50Be18Zr15Cu9Ni8","MMG",622,668,1009,"NAN","NAN"
"Ti45Cu37.8Zr10Ni7.2","MMG",641,662,1009,"NAN","NAN"
"Ti50Cu25Ni15Be7Sn3","MMG",680,688,1167,"NAN",1
"Ti40Zr25Ni8Cu9Be18","MMG",621,733,1207,"NAN","NAN"
"Ti50Zr15Cu9Ni8Be18","MMG",622,668,1009,"NAN",8
"Ti55Zr10Cu9Ni8Be18","MMG",629,662,1009,"NAN",6
"Ti44.1Zr19.6Be34.3Co2","MMG",604,667,1013,"NAN",6
"Ti43.65Zr19.4Be33.95Co3","MMG",602,705,1246,"NAN",7
"Ti43.2Zr19.2Be33.6Co4","MMG",599,699,1221,"NAN",8
"Ti42.3Zr18.8Be32.9Co6","MMG",605,708,1188,"NAN",7
"Ti44.1Zr19.6Be34.3Fe2","MMG",605,"NAN","NAN","NAN",10
"Ti43.2Zr19.2Be33.6Fe4","MMG",602,700,1132,"NAN",3
"Ti42.3Zr18.8Be32.9Fe6","MMG",613,712,1097,"NAN",3
"Ti41.4Zr18.4Be32.2Fe8","MMG",633,723,1097,"NAN",3
"Ti50Ni15Cu25Sn3Be7","MMG",688,728,1101,"NAN",3
"Ti20Zr20Nb20Ni20Cu20","MMG","NAN",733,1207,"NAN",2
"Ti20Zr20Nb20Cu20Co20","MG","NAN",732.37,"NAN","NAN","NAN"
"Ti14.25Zr14.25Nb14.25Ni14.25Cu43","MG","NAN",710.15,"NAN","NAN","NAN"
"Ti14.25Zr14.25Nb14.25Cu14.25Ni43","MG","NAN",756.9,"NAN","NAN","NAN"
"Ti14.25Zr14.25Nb14.25Cu14.25Co43","MG","NAN",779.17,"NAN","NAN","NAN"
"Ti40.5Zr18Be31.5Fe10","MG",634,798.46,"NAN","NAN","NAN"
"Ti45Zr16Ni9Cu10Be20","MG","NAN",734,1096,"NAN",3
"Ti20Zr20Hf20Be20Ni20","MMG",628,"NAN","NAN","NAN",1
"Ti20Zr20Hf20Cu20Ni20","MMG",658,686,"NAN","NAN",25
"Ti20Zr20Cu20Ni20Be20","MMG",683,711,"NAN","NAN",1.5
"Ti50Ni24Cu20B1Si2Sn3","MMG",726,729,"NAN","NAN",3
"Ti47.5Zr2.5Cu42.5Ni7.5","MMG",673,800,1310,"NAN",1
"Ti20Zr20Hf20Be20Cu20","MMG",630,720,1225,"NAN",1.5
"Ti47.5Cu42.5Ni7.5Zr2.5","MMG",673,708,"NAN","NAN",12
"Ti43.3Zr21.7Ni7.5Be27.5","MMG",654,720,1225,"NAN","NAN"
"Ti40.18Zr24.5Be27.44Fe5.88Cu2","MMG",613,704,1095,"NAN","NAN"
"Ti45Ni15Cu25Sn3Be7Zr5","MMG",680,720,1128,"NAN",12
"Ti53.9Zr14.7Be19.6Ni9.8Fe2","MMG",602,741,1142,"NAN",5
"Ti52.8Zr14.4Be19.2Ni9.6Fe4","MMG",615,652,1108,"NAN",6
"Ti51.7Zr14.1Be18.8Ni9.4Fe6","MMG",622,666,1093,"NAN",10
"Ti50.6Zr13.8Be18.4Ni9.2Fe8","MMG",635,675,1122,"NAN",7
"Ti36.49Zr22.25Be24.92Al5.34Cu11","MMG","NAN",690,1136,"NAN",6
"Ti42.5Cu42.5Ni7.5Zr2.5Hf5","MMG",677,"NAN","NAN","NAN",10
"Ti42.5Zr2.5Hf5Cu42.5Ni7.5","MMG",677,726,1203,"NAN","NAN"
"Ti49.5Zr13.5Be18Ni9Fe10","MMG",632,726,1203,"NAN",2.5
"Ti20Zr20Hf20Be20Cu10Ni10","MMG",636,701,1104,"NAN",5
"Ti35.8Zr27.2Ni5.3Cu9Be22.7","MMG",593.8,685,"NAN","NAN",15
"Ti38.8Zr24.2Ni5.3Cu9Be22.7","MMG",592.9,643.7,981.7,"NAN",7
"Ti41.8Zr21.2Ni5.3Cu9Be22.7","MMG",591.7,651.7,1008.2,"NAN",7
"Ti44.8Zr18.2Ni5.3Cu9Be22.7","MMG",606.9,651.6,1025.1,"NAN",7
"Ti47.8Zr15.2Ni5.3Cu9Be22.7","MMG",599,657.5,1037.7,"NAN",7
"Ti32.8Zr30.2Cu9Ni5.3Be22.7","MMG",616,660.4,1067.7,"NAN",7
"Ti53Ni18.5Cu15Al7Si3Hf3B0.5","MMG",662,695,1000,"NAN",3
"Ti42.3Cu35.53Zr9.4Ni6.768Sn6","MMG",683,749,1230,"NAN","NAN"
"Ti44.1Cu37.04Zr9.8Ni7.06Sn2","MMG",650,739,1169,"NAN",1
"Ti38.8Zr28.8Cu6.2Be16.2Nb10","MMG",644,692,1167,"NAN","NAN"
"Ti53Cu15Ni18.5Al7Si3Hf3B0.5","MMG",695,726,1040,"NAN",3
"Ti53Cu15Ni18.5Al7Si3Sc3B0.5","MMG",709,749,1230,"NAN",2
"Ti44.1Cu37.04Zr9.8Ni7.056Sn2","MMG",650,767,1240,"NAN",2
"Ti43.2Cu36.29Zr9.6Ni6.912Sn4","MMG",666,692,1167,"NAN",2
"Ti7.0Co23.3Cr23.3Fe23.3Ni23.3","MMG",715,1091,1156,"NAN",2
"Ti11.1Co11.1Cr22.2Fe22.2Ni33.3","MMG",891,1076,1468,"NAN",0
"Ti41.5Zr2.5Hf5Cu37.5Ni7.5Si1Sn5","CMA",692,693.3,1167,"NAN",2
"Ti41.5Cu37.5Ni7.5Hf5Sn5Zr2.5Si1","MMG",693,757.5,1176,"NAN",6
"Ti43.15Cu36.24Zr9.59Ni9.06Sn1.96","MMG",649,758,1176,"NAN","NAN"
"Ti43.15Zr9.59Cu36.24Ni9.06Sn1.96","MMG",649,699,1167,"NAN","NAN"
"Ti44.10Zr9.80Cu37.04Ni7.06Sn2","MMG",650,699,1167,"NAN",3
"Ti31.16Zr28.69Cu8.55Ni5.035Be21.565Nb5","MMG",634,692,1167,"NAN",2
"Ti29.52Zr27.18Cu8.1Ni4.77Be20.43Nb10","MMG",639,662,1006,"NAN",3
"Ti31.16Zr28.69Cu8.55Fe5.035Be21.565Nb5","MMG",646,666,1035,"NAN",20
"Ti29.52Zr27.18Cu8.1Fe4.77Be20.43Nb10","MMG",638,677,1045,"NAN",3
"Ti16.7Zr16.7Hf16.7Cu16.7Ni16.7Be16.7","MMG",673,681,1088,"NAN",3
"Ti45Cu37.8Zr10Ni7.2","MMG",641,751,"NAN","NAN",3
"Ti44.1Cu37.044Zr9.8Ni7.0562Sn2","MMG",650,680,1167,"NAN",1
"Ti43.2Cu36.288Zr9.6Ni6.912Sn4","MMG",666,692,1167,"NAN",2
"Ti42.3Cu35.532Zr9.4Ni6.768Sn6","MMG",683,715,1156,"NAN",2
"Ti9.1Co18.2Cr18.2Cu18.2Fe18.2Ni18.2","MMG",739,1001,1169,"NAN",1
"Ti10.9Co10.9Cr21.7Fe21.7Ni32.6Mo2.2","MMG",842,1113,1426,"NAN","NAN"
"Ti13.8Co17.2Cr17.2Fe17.2Ni17.2Cu17.2","CMA",906,944,1473,"NAN","NAN"
"Ti43.15Zr9.59Cu36.24Ni9.06Sn1.96","CMA",649,840,1348,"NAN","NAN"
"Ti12.5Co12.5Cr12.5Fe12.5Ni12.5Cu12.5V12.5Mn12.5","CMA",699,864,1167,"NAN","NAN"
"Ti2.3Co22.7Cr22.7Fe22.7Ni22.7Al6.8","MMG",825,1017,1257,"NAN","NAN"
"Ti8.3Co25.0Cr16.7Fe16.7Ni25.0Mo8.3","CMA",848,1131,1439,"NAN","NAN"
"Ti6.7Co40.0Cr13.3Fe13.3Ni13.3Al13.3","CMA",857,918,1479,"NAN","NAN"
"Ti12.5Cr37.5Fe12.5Ni12.5Cu12.5Al12.5","CMA",810,848,1269,"NAN","NAN"
"Ti7.7Co23.8Cr15.9Fe15.9Ni23.8Mo12.7","CMA",809,1162,1259,"NAN","NAN"
"Ti16.7Co16.7Cr16.7Fe16.7Ni16.7Cu16.7","CMA",933,950,1494,"NAN","NAN"
"Ti28.6Co14.3Cr14.3Fe14.3Ni14.3Cu14.3","CMA",822,841,1356,"NAN","NAN"
"Ti9.1Co18.2Al4.5Cr18.2Cu13.6Fe18.2Ni18.2","CMA",801,946,1231,"NAN","NAN"
"Ti12.5Co12.5Cr12.5Fe12.5Ni12.5Cu12.5Al12.5V12.5","CMA",821,827,1248,"NAN","NAN"
"Ti7.7Co30.8Cr15.4Fe15.4Ni15.4Al15.4","CMA",791,827,1254,"NAN","NAN"
"Ti14.3Cr28.6Fe14.3Ni14.3Cu14.3Al14.3","CMA",790,841,1257,"NAN","NAN"
"Ti28.6Cr14.3Fe14.3Co14.3Ni14.3Al14.3","CMA",797,845,1267,"NAN","NAN"
"Ti15.4Cr23.1Fe15.4Ni15.4Cu15.4Al15.4","CMA",779,823,1286,"NAN","NAN"
"Ti8.7Co17.4Cr17.4Fe17.4Ni17.4Cu4.4Al17.4","CMA",776,821,1273,"NAN","NAN"
"Ti16.7Cr16.7Fe16.7Ni16.7Cu16.7Al16.7","CMA",791,830,1245,"NAN","NAN"
"Ti10Co10Cr20Fe20Ni20Al20","CMA",777,835,1282,"NAN","NAN"
"Ti18.2Cr9.1Fe18.2Ni18.2Cu18.2Al18.2","CMA",792,859,1265,"NAN","NAN"
"Ti23.3Zr23.3Nb23.3Mo23.3V7","CMA",786,970,1312,"NAN","NAN"
"Ti25.0Zr25.0Nb25.0Mo17.5V7.5","CMA",862,883,1350,"NAN","NAN"
"Ti20.8Zr20.8Nb20.8Mo31.3V6.3","CMA",835,1007,1268,"NAN","NAN"
"Ti21.7Zr21.7Nb21.7Mo28.3V6.5","CMA",867,967,1394,"NAN","NAN"
"Ti26.3Zr26.3Nb26.3Mo13.2V7.9","CMA",858,864,1343,"NAN","NAN"
"Ti27.8Zr27.8Nb27.8Mo8.3V8.3","CMA",826,895,1247,"NAN","NAN"
"Ti29.4Zr29.4Nb29.4Mo2.9V8.8","CMA",826,884,1300,"NAN","NAN"
"Ti30.3Zr30.3Nb30.3V9.1","CMA",813,889,1304,"NAN","NAN"
"Ti20Zr20Nb20Mo20V20","CMA",812,959,1314,"NAN","NAN"
"Ti20.8Zr20.8Nb20.8Mo17.0V20.8","CMA",854,972,1346,"NAN","NAN"
"Ti21.3Zr21.3Nb21.3Mo14.9V21.3","CMA",860,883,1356,"NAN","NAN"
"Ti21.3Zr21.3Nb21.3Mo15.0V21.3","CMA",847,883,1251,"NAN","NAN"
"Ti25Zr25Nb25V25","CMA",847,871,1251,"NAN","NAN"
"Ti21.8Zr21.8Nb21.8Mo13.0V21.8","CMA",815,852,1283,"NAN","NAN"
"Ti22.2Zr22.2Nb22.2Mo11.1V22.2","CMA",826,844,1238,"NAN","NAN"
"Ti23.3Zr23.3Nb23.3Mo7.0V23.3","CMA",817,846,1240,"NAN","NAN"
"Ti22.5Zr22.5Nb22.5Mo10.0V22.5","CMA",816,845,1245,"NAN","NAN"
"Ti20Zr20Hf20Nb20Cr20","CMA",818,855,1240,"NAN","NAN"
"Ti20Zr20Hf20Nb20V20","CMA",812,913,1262,"NAN","NAN"
"Ti11.1Nb22.2Mo22.2Ta22.2W22.2","CMA",842,1164,1300,"NAN","NAN"
"Ti15.8Nb21.1Mo21.1Ta21.1W21.1","CMA",939,1160,1487,"NAN","NAN"
"Ti16.7V16.7Nb16.7Mo16.7Ta16.7W16.7","CMA",941,1124,1479,"NAN","NAN"
"Ti20Nb20Mo20Ta20W20","CMA",927,1148,1456,"NAN","NAN"
"Ti60Zr5Cu9Ni8Be18","CMA","NAN",941,1464,"NAN","NAN"
"Ti40Zr25Cu9Ni8Be18","CMA","NAN","NAN","NAN","NAN","NAN"
"Ti40Zr25Cu12Ni3Be20","MMG","NAN","NAN","NAN","NAN","NAN"
"Ti34Zr11Cu47Ni8","MMG",698.4,"NAN","NAN","NAN","NAN"
"Ti5.6Nb23.5Mo23.5Ta23.5W23.5","MMG",1164,727.2,"NAN","NAN",4.5
"Ti47Cu38Zr7.5Fe2.5Sn2Si1Ag2","MMG","NAN",939,1487,"NAN","NAN"
"Ti47Cu37Zr7.5Fe2.5Sn2Si1Ag2Ta1","CMA","NAN","NAN","NAN","NAN","NAN"
"Ti47Cu36Zr7.5Fe2.5Sn2Si1Ag2Ta2","MMG","NAN","NAN","NAN","NAN",3
"Ti47Cu35Zr7.5Fe2.5Sn2Si1Ag2Ta3","MMG","NAN","NAN","NAN","NAN",3
"Ti47Cu34Zr7.5Fe2.5Sn2Si1Ag2Ta4","MMG","NAN","NAN","NAN","NAN",3
"Ti41.5Zr2.5Hf5Cu42.5Ni7.5Si1","MMG","NAN","NAN","NAN","NAN",3
"Ti16.7Zr16.7Hf16.7Be16.7Cu16.7Ni16.7","MMG",681,"NAN","NAN","NAN","NAN"
"Ti40Zr25Ni12Cu3Be20","MMG",596,751,"NAN","NAN",15
"U65Fe30Al5","MMG","NAN",643,"NAN","NAN",5
"U69.2Fe30.8","MMG","NAN",600,1089,"NAN",0.02
"U60Fe30Al10","MMG",563,627,1011,"NAN","NAN"
"U62Fe28Al10","MMG",624,653,1147,"NAN","NAN"
"U58Co29Al13","MMG",615,649,1135,"NAN","NAN"
"U62.5Fe30Al7.5","MMG",617,636,1072,"NAN","NAN"
"U64Co28.5Al7.5","MMG",617,630,1118,"NAN","NAN"
"U64.2Fe30.8Sn5","MMG",548,638,1087,"NAN","NAN"
"U60Fe27.5Al12.5","MMG",573,635,1005,"NAN","NAN"
"U56.4Co29Al13B1.6","MMG",621,683,1169,"NAN","NAN"
"V20Cu20Hf20Co20Ti20","MMG",647,840,1070,"NAN","NAN"
"W56Ir23B21","MMG",829,1217,1254,"NAN","NAN"
"W46Ru37B17","CMA",1151,1271,"NAN","NAN","NAN"
"W44Os40B16","MG",1278,1173,"NAN","NAN","NAN"
"W30Fe38B25C7","MG",1048,1291,"NAN","NAN","NAN"
"W30Fe38B22C10","MG",985,1067,"NAN","NAN","NAN"
"W30Fe38B19C13","CMG",969,1003,"NAN","NAN","NAN"
"W30Fe38B17C15","MG",968,987,"NAN","NAN","NAN"
"W45Ru36B17Hf2","CMG",984,1129,1595,"NAN","NAN"
"W46Ru37B15Si2","CMG",1110,1180,"NAN","NAN","NAN"
"W38Ir17Ru31B14","MG",1025,1167,"NAN","NAN","NAN"
"W30Fe38B27C5","MG","NAN",1119,"NAN","NAN","NAN"
"W20Nb20Mo20Ta20V20","MG",1166,"NAN","NAN","NAN","NAN"
"W20Nb20Cu20Ta20Mg20","CMG",941,1144,1487,"NAN","NAN"
"Y56Al24Co20","CMA",636,950,1446,"NAN","NAN"
"Y55Al25Co20","CMA",633,690,1078,"NAN",1.5
"Y28Ti28Al24Co20","MMG",688,694,1060,"NAN",2
"Y6Fe72B22","MMG",898.4,946,1511,"NAN","NAN"
"Y36Sc20Al24Co20","MMG",645,948.6,1412.6,"NAN",2
"Y36Sc20Al24Co10Ni10","MMG",645,760,1034,"NAN",25
"Y5.88Fe70.56B21.56Ti2","MMG",731,917.3,1010,"NAN",25
"Y5.88Fe70.56B21.56Nb2","MMG",918,978.8,1415.4,"NAN",4
"Y5.88Fe70.56B21.56Nb2","MMG",918,980,1411.5,"NAN",4
"Y5.88Fe70.56B21.56Ta2","MMG",917.3,980,1411.5,"NAN",4
"Y5.88Fe70.56B21.56Ti2","MMG",914.5,978.8,1415.4,"NAN",4
"Yb62.5Zn15Mg17.5Cu5","MMG",381,973.7,1416,"NAN",3
"Zr55Cu45","MMG","NAN",401,"NAN","NAN",4
"Zr50Cu50","MMG","NAN","NAN","NAN","NAN",2
"Zr36Cu64","MMG","NAN","NAN","NAN","NAN",2
"Zr54Cu46","MMG",696,"NAN","NAN","NAN",2
"Zr20Ti20Ni20Cu20Be20","MMG",683,746,1201,"NAN",2
"Zr42.86Ti14.29Ni14.29Cu14.29Be14.27","MMG",645.9,729,1161,"NAN",6
"Zr33.33Ti16.67Ni16.67Cu16.67Be16.66","MMG",673.2,677.2,1036.6,"NAN",6
"Zr66Al8Ni26","MMG",672,706.9,1081.1,"NAN",6
"Zr70Fe22Al8","MMG","NAN",707.6,"NAN","NAN","NAN"
"Zr69Fe22Al9","MMG","NAN","NAN","NAN","NAN",1.5
"Zr72Fe19Al9","MMG","NAN","NAN","NAN","NAN",2.5
"Zr73Fe18Al9","MMG","NAN","NAN","NAN","NAN",2
"Zr71Fe20Al9","MMG","NAN","NAN","NAN","NAN",2
"Zr71Fe21Al8","MMG","NAN","NAN","NAN","NAN",2
"Zr47Cu44Al9","MMG",716.5,"NAN","NAN","NAN",1.5
"Zr42Ti6Cu36Al8Ag8","MMG",704,777.1,1164.4,"NAN","NAN"
"Zr44Ti4Cu36Al8Ag8","MMG",700,731,1212,"NAN",4
"Zr50Cu45Ag5","MMG",669,779,1131,"NAN",25
"Zr45Ni34Ti21","MMG",642,728,1188,"NAN","NAN"
"Zr45Ni34Ti21","MMG",669,806,1153,"NAN",20
"Zr50Cu48Ag2","MMG",668,727,1171,"NAN",4
"Zr45Ti21Ni34","MMG",642,795,1153,"NAN",25
"Zr52Co25Al23","MMG",755,781,1218,"NAN",4
"Zr71Fe19Al10","MMG","NAN",841,1320,"NAN",2
"Zr70Fe20Al10","MMG","NAN","NAN","NAN","NAN",0.5
"Zr50Cu40Al10","MMG","NAN","NAN","NAN","NAN",1
"Zr55Cu35Al10","MMG","NAN","NAN","NAN","NAN",16
"Zr55Co25Al20","MMG",765,"NAN","NAN","NAN",8
"Zr55Al20Co25","MMG",761,811,1295,16.6,2
"Zr60Cu30Al10","MMG",665,840,1245,16.5,2.5
"Zr56Al16Co28","MMG",741,755,1207,"NAN",8
"Zr60Al10Cu30","CMG",663,"NAN",1198,"NAN",18
"Zr55Al10Cu35","MMG",679,743,"NAN","NAN",4
"Zr60Al12Cu28","MMG",664,752,"NAN","NAN",4
"Zr50Cu38Ag12","MMG",663,736,"NAN","NAN",5
"Zr50Cu40Ag10","MMG",667,734,1187,"NAN",4
"Zr56Co28Al16","MMG",705,743,1205,"NAN",8
"Zr55Co29Al16","MMG",750,792,1258,"NAN","NAN"
"Zr53Co31Al16","MMG",763,799,1258,"NAN","NAN"
"Zr52Co32Al16","MMG",770,812,1257,"NAN","NAN"
"Zr51Co33Al16","MMG",775,824,1256,"NAN","NAN"
"Zr54Co30Al16","MMG",757,828,1258,"NAN","NAN"
"Zr58Co26Al16","MMG",729,806,1258,"NAN","NAN"
"Zr57Co27Al16","MMG",735,780,1282,"NAN","NAN"
"Zr38.46Ti15.38Ni15.38Cu15.38Be15.40","MMG",658.2,787,1260,"NAN","NAN"
"Zr46.67Ti13.33Ni13.33Cu13.33Be13.34","MMG",634.3,690,1055.6,"NAN",6
"Zr27.27Ti18.18Ni18.18Cu18.18Be18.19","MMG",669.1,685.6,1053.5,"NAN",6
"Zr70Ni9Cu12Al9","MMG",632,724.6,1116.3,"NAN",6
"Zr50Cu30Al15Y5","MMG",635,707,1182,"NAN","NAN"
"Zr56Al16Co27Fe1","MMG",705,743,1190,"NAN","NAN"
"Zr56Al16Co24Fe4","MMG",741,792,1261,"NAN","NAN"
"Zr50Cu37Al10Pd3","MMG",669,792,1262,"NAN","NAN"
"Zr61Ti2Cu25Al12","MMG",641,717,1143,"NAN","NAN"
"Zr55Al20Co20Nb5","MMG",715,723,1200,"NAN","NAN"
"Zr55Al15Co26Nb4","MMG",733,778,1192,"NAN","NAN"
"Zr30Ti25Al20Co25","MMG",665,788,1313,"NAN","NAN"
"Zr42Cu48Al6Ag4","MMG",711,716,1114,"NAN","NAN"
"Zr45Cu40Al7Ag8","MMG",713,800,1185,"NAN","NAN"
"Zr43Cu47Al7Ag3","MMG",726,762,1159,"NAN","NAN"
"Zr43Cu45Al7Ag5","MMG",727,793,1156,"NAN","NAN"
"Zr43Cu49Al7Ag1","MMG",729,794,1139,"NAN","NAN"
"Zr40Nb1Cu54Al5","MMG",741,795,1170,"NAN","NAN"
"Zr40Nb5Cu50Al5","MMG",750,807,1232,"NAN","NAN"
"Zr40Nb3Cu52Al5","MMG",747,790,1243,"NAN","NAN"
"Zr55Al15Co25Nb5","MMG",740,789,1238,"NAN","NAN"
"Zr56Co21Al16Cu7","MMG",748,786,1375,"NAN","NAN"
"Zr56Co22Al16Cu6","MMG",753,794,1245,"NAN","NAN"
"Zr56Co23Al16Cu5","MMG",750,802,1245,"NAN","NAN"
"Zr28Y28Al22Co22","MMG",712,808,1244,"NAN","NAN"
"Zr42Cu50Al6Ag2","MMG",709,739,1441,"NAN","NAN"
"Zr42Cu50Al4Ag4","MMG",703,802,1194,"NAN","NAN"
"Zr44Cu48Al6Ag2","MMG",704,784,1168,"NAN","NAN"
"Zr42Cu42Al8Ag8","MMG",705,788,1167,"NAN","NAN"
"Zr50Cu34Al8Ag8","MMG",680,780,1213,"NAN","NAN"
"Zr46Cu46Al6Ag2","MMG",698,780,1149,"NAN","NAN"
"Cu50Zr35Ti10Al5","MMG",700,778,1175,"NAN","NAN"
"Zr48Cu40Al7Ag5","MMG",699,741,1158,"NAN","NAN"
"Zr46Cu46Al4Ag4","MMG",686,769,1121,"NAN","NAN"
"Zr50Cu38Al10Ti2","MMG",687,767,1169,"NAN","NAN"
"Zr45Cu47Al4Ag4","MMG",688,746,1154,"NAN","NAN"
"Zr44Cu48Al4Ag4","MMG",692,770,1156,"NAN","NAN"
"Zr44Cu46Al4Ag6","MMG",692,779,1155,"NAN","NAN"
"Zr46Cu38Al8Ag8","MMG",692,776,1175,"NAN","NAN"
"Zr45Cu47Al5Ag3","MMG",702,795,1146,"NAN","NAN"
"Zr48Cu42Al7Ag3","MMG",700,785,1162,"NAN","NAN"
"Zr48Cu36Ag13Al3","MMG",690,763,1135,"NAN","NAN"
"Zr55Al10Cu30Ni5","MMG",685,753,1169,"NAN","NAN"
"Zr60Al8Cu17Ni15","MMG",687,750,1143,"NAN","NAN"
"Zr70Cu19Al8Ni3","MMG",630,752,1143,"NAN","NAN"
"Zr66Al9Cu16Ni9","MMG",647,689,1200,"NAN","NAN"
"Zr48Cu40Al4Ag8","MMG",411,643,1274,"NAN","NAN"
"Zr48Cu45Al4Ga3","MMG",430,483,856,"NAN","NAN"
"Zr40Cu50Al5Ag5","MMG",490,618,901,"NAN","NAN"
"Zr35Ti30Be30Al5","MMG",602,691,1036,"NAN","NAN"
"Zr43Cu49Al4Ag4","MMG",614,733,1138,"NAN","NAN"
"Zr62Nb5Cu25Al8","MMG",574,687,998,"NAN","NAN"
"Zr48Cu37Al7Ag8","MMG",653,698,1243,"NAN","NAN"
"Zr50Cu42.5Al7.5","MMG","NAN",765,1125,"NAN",10
"Zr60Cu27Al8Fe5","MMG",696.7,"NAN","NAN","NAN",8
"Zr70Al8Cu3Ni19","MMG",640,774.2,1196.8,"NAN",4
"Zr70Al8Cu6Ni16","MMG",631,710,1220,"NAN",1.5
"Zr70Al8Cu19Ni3","MMG",630,705,1205,"NAN",8
"Zr48Cu36Al9Ag7","MMG",689,710,1200,"NAN",1.5
"Zr70Al8Cu16Ni6","MMG",641,776,1151,"NAN",10.4
"Zr66Al8Cu7Ni19","MMG",665,707,1179,"NAN",6
"Zr48Cu43Al7Ag2","MMG",700,745,1227,"NAN","NAN"
"Zr48Cu36Al8Ag8","MMG",690,761,1152,"NAN",12
"Zr44Cu40Ag8Al8","MMG",702,791,1143,"NAN",25
"Zr48Cu36Ag8Al8","MMG",670,772,1166,"NAN",15
"Zr46Cu38Ag8Al8","MMG",690,771,1146,"NAN",25
"Zr50Cu34Ag8Al8","MMG",680,784,1148,"NAN",20
"Zr55Ti3Cu32Al10","MMG",668,780,1148,"NAN",15
"Zr61Ti2Al12Cu25","MMG",652,723,1188,"NAN",3
"Zr55Al10Ni5Cu30","MMG",661,"NAN","NAN","NAN","NAN"
"Zr65Cu20Al10Fe5","MMG",657,"NAN","NAN","NAN","NAN"
"Zr52.5Cu37.5Al10","MMG","NAN",724,1166,"NAN",2
"Zr50Cu37.5Al12.5","MMG","NAN","NAN","NAN","NAN",8
"Zr47.5Cu42.5Al10","MMG","NAN","NAN","NAN","NAN",8
"Zr72.5Fe17.5Al10","MMG","NAN","NAN","NAN","NAN",8
"Zr60Cu25Al10Fe5","MMG",668.2,"NAN","NAN","NAN",1.5
"Zr55Cu30Al10Ni5","MMG",690,750.7,1179.9,"NAN",4
"Zr54Cu29Ni7Al10","MMG",719.4,757,1158,"NAN",5.2
"Zr62Cu23Fe5Al10","MMG",651,783.6,"NAN","NAN","NAN"
"Zr70Al8Cu11Ni11","MMG",633,751,1186,"NAN",3
"Zr50Ti2Al10Cu38","MMG",687,706,1175,"NAN",8
"Zr55Al20Co20Cu5","MMG",674,737,1095,"NAN",4
"Zr48Cu36Al3Ag13","MMG",690,815,1285,"NAN",5
"Zr62Al8Cu17Ni13","MMG",675,753,1169,"NAN",4.5
"Zr61Al8Cu17Ni14","MMG",679,752,1352,"NAN","NAN"
"Zr62Cu23Al10Fe5","MMG",651,757,1143,"NAN","NAN"
"Zr64Al8Cu17Ni11","MMG",666,751,1186,"NAN","NAN"
"Zr66Al8Cu12Ni14","MMG",650,782,1211,"NAN","NAN"
"Zr65Al8Cu17Ni10","MMG",648,658,1303,"NAN","NAN"
"Zr60Cu25Fe5Al10","MMG",655,740,1188,"NAN","NAN"
"Zr58Cu22Fe8Al12","MMG",591,767,1170,"NAN","NAN"
"Zr60Nb5Cu25Al10","MMG",574,652,1276,"NAN","NAN"
"Zr58Nb5Cu25Al12","MMG",575,654,1236,"NAN","NAN"
"Zr65Al10Cu15Ni10","MMG",652,683,1134,"NAN",0.68
"Zr49Ni20Ti17Cu14","MMG",631,723,1364,"NAN","NAN"
"Zr49Ti14Ni20Cu17","MMG",625,669,1087,"NAN","NAN"
"Zr49Ti17Ni20Cu14","MMG",631,674,1095,"NAN",4
"Zr60Al10Cu20Ni10","MMG",669,716,1087,"NAN",3
"Zr30Hf25Al20Co25","MMG",683,746,1274,"NAN","NAN"
"Zr60Al10Ni10Cu20","MMG",666,750,1294,"NAN",5
"Zr49Ti17Ni20Cu14","MMG",631,768,1153,"NAN",20
"Zr55Al10Cu30Ni5","MMG",669,680,1087,"NAN",3
"Zr60Al15Cu15Ni10","MMG",668,683,1334,"NAN","NAN"
"Zr62Al10Cu18Ni10","MMG",676,766,1207,"NAN","NAN"
"Zr60Cu20Fe10Al10","MMG",670,738,1159,"NAN","NAN"
"Zr60Nb10Cu20Al10","MMG",573,757,1376,"NAN","NAN"
"Zr65Cu27.5Al1.5B6","MMG",639,662,1250,"NAN","NAN"
"Zr65Cu27.5Al5.5B2","MMG",640,684,1065,"NAN","NAN"
"Zr65Cu27.5Al3.5B4","MMG",644,716,1067,"NAN","NAN"
"Zr48Cu47.5Al4V0.5","MMG",422,738,1073,"NAN","NAN"
"Zr44Ti4Cu36Al8Ag8","MMG",474,700,919,"NAN","NAN"
"Zr46Ti2Cu36Al8Ag8","MMG",696,738,1181,"NAN",9
"Zr57Cu20Al10Ni8Ti5","MMG",677,750,1145,"NAN",10
"Zr48Cu47.5Al4Ni0.5","MMG",415,720,1145,"NAN","NAN"
"Zr48Cu47.5Al4Fe0.5","MMG",419,470,920,"NAN","NAN"
"Zr48Cu47.5Al4Cr0.5","MMG",416,470,921,"NAN","NAN"
"Zr48Cu47.7Al4Co0.3","MMG",417,471,922,"NAN","NAN"
"Zr48Cu46.5Al4Nb1.5","MMG",414,471,922,"NAN","NAN"
"Zr48Cu34Pd2Ag8Al8","MMG",471,699,908,"NAN","NAN"
"Zr60Cu25Al10FeAg5","MMG",660,794,1140,"NAN",30
"Zr70Al8Cu13.5Ni8.5","MMG",625,729.8,1209,"NAN",4
"Zr42Fe6Cu36Al8Ag8","MMG",707,708,1171,"NAN",10
"Zr30Al22Co28Nb20","MMG",677,797,1238,"NAN",4
"Zr28Al24Co28Nb20","MMG",679,742,1234,"NAN","NAN"
"Zr36Al16Co28Nb20","MMG",665,742,1230,"NAN","NAN"
"Zr46Al16Co28Nb10","MMG",690,736,1237,"NAN","NAN"
"Zr56Al16Co14Fe14","MMG",736,741,1217,"NAN","NAN"
"Zr55Al15Co18Nb12","MMG",701,796,1283,"NAN","NAN"
"Zr46Cu37.6Ag8.4Al8","MMG",661,754,1233,"NAN","NAN"
"Zr53Al16Co24.8Ag6.2","MMG",715,755,1124,"NAN","NAN"
"Zr53Al16Co21.7Ag9.3","MMG",704,771,1258,"NAN","NAN"
"Zr55Al20Co22.5Nb2.5","MMG",738,744,1258,"NAN","NAN"
"Zr70Cu17.5Fe5Al7.5","MMG",636,799,1238,"NAN","NAN"
"Zr46Cu36Al8Ag8Ti2","MMG",696,718,1153,"NAN",2
"Zr44Cu36Al8Ag8Ti4","MMG",700,750,1145,"NAN","NAN"
"Zr42Cu36Al8Ag8Ti6","MMG",704,738,1181,"NAN","NAN"
"Zr48Cu34Ag8Al8Pd2","MMG",699,731,1212,"NAN","NAN"
"Zr46Cu36Al8Ag8Pd2","MMG",699,794,1140,"NAN","NAN"
"Zr44Cu36Al8Ag8Ni4","MMG",693,794,1140,"NAN","NAN"
"Zr44Cu36Al8Ag8Hf4","MMG",694,788,1129,"NAN","NAN"
"Zr42Cu36Al8Ag8Ni6","MMG",695,795,1155,"NAN","NAN"
"Zr42Cu36Al8Ag8Hf6","MMG",695,779,1131,"NAN","NAN"
"Zr46Cu36Al8Ag8Hf2","MMG",692,796,1187,"NAN","NAN"
"Zr46Cu36Al8Ag8Ni2","MMG",687,794,1147,"NAN","NAN"
"Zr48Cu36.7Al8Ag7.3","MMG",705,797,1131,"NAN","NAN"
"Zr46Cu36Al8Ag8Fe2","MMG",705,778,1123,"NAN","NAN"
"Zr44Cu36Al8Ag8Pd4","MMG",705,806,1169,"NAN","NAN"
"Zr46Cu36Al8Ag8Au2","MMG",705,795,1153,"NAN","NAN"
"Zr40Cu40Al10Ag10","MMG",710,799,1153,"NAN","NAN"
"Zr45Cu39.3Al7Ag8.7","MMG",711,765,1272,"NAN","NAN"
"Zr42Cu36Al8Ag8Au6","MMG",723,786,1154,"NAN","NAN"
"Zr42Cu36Al8Ag8Pd6","MMG",709,813,1159,"NAN","NAN"
"Zr46Cu36.8Al8Ag9.2","MMG",710,796,1155,"NAN","NAN"
"Zr48Cu35.2Al8Ag8.8","MMG",707,775,1228,"NAN","NAN"
"Zr42Cu36Al8Ag8Fe6","MMG",708,777,1131,"NAN","NAN"
"Zr44Cu36Al8Ag8Fe4","MMG",706,797,1238,"NAN","NAN"
"Zr44Cu36Al8Ag8Au4","MMG",713,799,1213,"NAN","NAN"
"Zr54Cu19Al15Ni10Y2","MMG",714,806,1153,"NAN","NAN"
"Zr42Cu36Al8Ag8Nb6","MMG",715,787,1112,"NAN","NAN"
"Zr53.5Al12Cu29.5Ni5","MMG",696,755,1218,"NAN","NAN"
"Zr46Cu36Al8Ag8Nb2","MMG",707,758,1151,"NAN","NAN"
"Zr44Cu36Al8Ag8Nb4","MMG",709,765,1150,"NAN","NAN"
"Zr50.5Al11Cu34.5Ni4","MMG",709,759,1209,"NAN","NAN"
"Zr50.7Al12.3Cu28Ni9","MMG",719,752,1146,"NAN","NAN"
"Zr55Al17.5Co25Nb2.5","MMG",745,799,1111,"NAN","NAN"
"Zr55Al12.5Co25Nb7.5","MMG",732,800,1361,"NAN","NAN"
"Zr53Al16.3Cu18.7Ni12","MMG",709,780,1390,"NAN","NAN"
"Zr51Cu20.7Al16.3Ni12","MMG",722,815,1117,"NAN","NAN"
"Zr51Ti5Ni10Cu25Al9","MMG",675,800,1132,"NAN","NAN"
"Zr63.5Al9Fe4.5Cu23","MMG",658,729,"NAN","NAN",5
"Zr53Cu29Ni7Al10Ho1","MMG",703.5,768,1186,"NAN",6
"Zr52Cu29Ni7Al10Ho2","MMG",700.1,767.2,"NAN","NAN","NAN"
"Zr50Cu29Ni7Al10Ho4","MMG",679.7,765.3,"NAN","NAN","NAN"
"Zr62Ti1.5Al9Fe4.5Cu23","MMG",662,746.2,"NAN","NAN","NAN"
"Zr60.5Ti3Al9Fe4.5Cu23","MMG",662,740,1185,"NAN",6
"Zr59Ti4.5Al9Fe4.5Cu23","MMG",662,732,1165,"NAN",10
"Zr57.5Ti6Al9Fe4.5Cu23","MMG",661,716,1153,"NAN",8
"Zr42Ti6Cu36Al8Ag8","MMG",704,705,1149,"NAN",3
"Zr46Hf2Cu36Al8Ag8","MMG",692,731,1212,"NAN",4
"Zr46Ni2Cu36Al8Ag8","MMG",687,794,1147,"NAN",20
"Zr44Fe4Cu36Al8Ag8","MMG",706,797,1131,"NAN",25
"Zr44Hf4Cu36Al8Ag8","MMG",694,799,1213,"NAN",9
"Zr42Pd6Cu36Al8Ag8","MMG",709,795,1155,"NAN",20
"Zr42Ni6Cu36Al8Ag8","MMG",695,796,1155,"NAN",20
"Zr42Hf6Cu36Al8Ag8","MMG",695,779,1131,"NAN",25
"Zr44Pd4Cu36Al8Ag8","MMG",705,796,1187,"NAN",15
"Zr44Ni4Cu36Al8Ag8","MMG",693,795,1153,"NAN",25
"Zr42Au6Cu36Al8Ag8","MMG",723,788,1129,"NAN",30
"Zr42Nb6Cu36Al8Ag8","MMG",715,813,1159,"NAN",15
"Zr44Nb4Cu36Al8Ag8","MMG",709,755,1218,"NAN",4
"Zr46Au2Cu36Al8Ag8","MMG",705,759,1209,"NAN",9
"Zr46Fe2Cu36Al8Ag8","MMG",705,799,1153,"NAN",20
"Zr46Pd2Cu36Al8Ag8","MMG",699,806,1169,"NAN",10
"Zr44Au4Cu36Al8Ag8","MMG",713,794,1140,"NAN",30
"Zr46Nb2Cu36Al8Ag8","MMG",707,806,1153,"NAN",20
"Zr59Cu27Al8Fe5Nb1","MMG",649,765,1150,"NAN",10
"Zr57Cu27Al8Fe5Nb3","MMG",723,772,1177.2,"NAN",4
"Zr55Cu27Al8Fe5Nb5","MMG",680.3,827.8,1169.2,"NAN",4
"Zr65Cu17.5Fe10Al7.5","MMG",650,764.2,1154,"NAN",4
"Zr53Al14Ni10Cu19Y4","MMG",668,689,1143,"NAN",2
"Zr55Ti3Hf1Cu31Al10","MMG",670,766,1069,"NAN",5
"Zr55Ti3Hf2Cu30Al10","MMG",676,728,1179,"NAN",3
"Zr55Ti3Hf3Cu29Al10","MMG",677,746,1127,"NAN",3
"Zr55Ti3Hf4Cu28Al10","MMG",694,746,1124,"NAN",3
"Zr55Ti3Hf5Cu27Al10","MMG",697,751,1163,"NAN",3
"Zr63Ti2Cu20Al10Fe5","MMG",650,756,1180,"NAN",3
"Zr61Ti4Cu20Al10Fe5","MMG",652,723,1153,"NAN",2
"Zr59Ti6Cu20Al10Fe5","MMG",656,707,1158,"NAN",2
"Zr57Ti8Cu20Al10Fe5","MMG",671,706,1174,"NAN",2
"Zr57Ti5Al10Cu20Ni8","MMG",676.7,703,1206,"NAN",2
"Zr57Ti5Al10Cu20Ni8","MMG",683,720,1145.2,"NAN",10
"Zr50.7Cu28Ni9Al12.3","MMG",726,737,1156,"NAN",10
"Zr54Al15Ni10Cu19Y2","MMG",714,784,1143,"NAN",9
"Zr62.5Cu22.5Al10Fe5","MMG",650,787,1112,"NAN",5
"Zr62Cu22Al10Fe5Dy1","MMG",627,770,1173,"NAN",20
"Zr50.7Cu28Al12.3Ni9","MMG",719,738,"NAN","NAN",0.04
"Zr46.53Cu43.56Al8.91Nb1","MG",724,780,1158,"NAN",7
"Zr46.06Cu43.12Al8.82Nb2","MMG",718.9,778.5,1166.7,"NAN","NAN"
"Zr45.59Cu42.68Al8.73Nb3","MMG",725.3,768.3,1164.6,"NAN","NAN"
"Zr44.65Cu41.8Al8.55Nb5","MMG",725.7,761.1,1164.9,"NAN","NAN"
"Zr60Cu25Al10Fe4Ag1","MMG",668.3,756.5,1160.4,"NAN","NAN"
"Zr60Cu25Al10Fe3Ag2","CMG",667.3,753,1180.4,"NAN",5
"Zr60Cu25Al10Fe2Ag3","MMG",665.5,754.6,1182,"NAN",8
"Zr60Cu25Al10Fe1Ag4","MMG",664.7,748.9,1201.6,"NAN",6
"Zr65Al7.5Cu17.5Ni10","MMG",656,741.5,1207.9,"NAN",4
"Zr61Al12.2Cu21.8Ni5","MMG",665,735,1167,"NAN",16
"Zr53Cu19Al14Ni10Y4","MMG",668,750,1159,"NAN","NAN"
"Zr62.5Fe5Al10Cu22.5","MMG",651,766,1069,"NAN","NAN"
"Zr65Cu17.5Ni10Al7.5","MMG",657,770,1184,"NAN","NAN"
"Zr60Cu22.5Fe7.5Al10","MMG",657,736,1168,"NAN","NAN"
"Zr60Cu27.5Fe2.5Al10","MMG",658,760,1195,"NAN","NAN"
"Zr61.6Cu18.4Fe8Al12","MMG",585,757,1196,"NAN","NAN"
"Zr54.5Cu25.6Fe8Al12","MMG",598,645,1277,"NAN","NAN"
"Zr60Nb7.5Cu22.5Al10","MMG",574,658,1276,"NAN","NAN"
"Zr60Nb2.5Cu27.5Al10","MMG",575,658,1243,"NAN","NAN"
"Zr31Ti27Be26Cu10V6","MMG",610,650,1229,"NAN","NAN"
"Zr48Cu29Ni7Al10Ho6","MMG",666,674.65,1027,"NAN","NAN"
"Zr65Al7.5Cu17.5Ni10","MMG",656.5,746.25,"NAN","NAN","NAN"
"Zr58Al18.8Ni18.8Ti4.4","MMG",695,735.6,1167.6,"NAN",16
"Zr46Cu37.64Al8Ag8.36","MMG",703,754,1292,"NAN","NAN"
"Zr48Cu37.71Al8Ag6.29","MMG",706,776,1127,"NAN","NAN"
"Zr65.3Al6.5Cu20Ni8.2","MMG",640,776,1128,"NAN","NAN"
"Zr31Ti27Be26Cu10Al6","MMG",607,713,1277,"NAN","NAN"
"Zr31Ti27Be26Cu10Ni6","MMG",610,678,1060,"NAN","NAN"
"Zr31Ti27Be26Cu10Cr6","MMG",611,682,1023,"NAN","NAN"
"Zr31Ti27Be26Cu10Fe6","MMG",617,678,1018,"NAN","NAN"
"Zr31Ti27Be26Cu10Ag6","MMG",620,685,1037,"NAN","NAN"
"Zr51Cu20.7Ni12Al16.3","MMG",675,722,1057,"NAN","NAN"
"Zr48Nb8Cu12Fe8Be24","MMG",658,800,1132,"NAN",3
"Zr65Al7Fe7Co7Ni7Cu7","MMG","NAN",751,1071,"NAN",8
"Zr65Al7Fe7Co7Ni7Pd7","MMG","NAN","NAN","NAN","NAN",1.6
"Zr65Al7Fe7Co7Ni7Ag7","MMG","NAN","NAN","NAN","NAN",1.6
"Zr20Ti20Cu20Ni20Be20","MMG","NAN","NAN","NAN","NAN",1.6
"Zr48Nb8Cu14Ni12Be18","MMG",656,"NAN","NAN","NAN",3
"Zr44Ti11Cu10Ni10Be25","MMG",625,724,1072,"NAN",8
"Zr63Al11.4Cu9.3Ni16.3","MMG",663.3,739,1206,"NAN",10
"Zr65Al8.7Cu14.4Ni11.9","MMG",647,732.2,1164.3,"NAN",6.5
"Zr63Al11.4Cu9.3Ni16.3","MMG",663.3,709.5,1164.8,"NAN",4
"Zr72.5Cu17.5Fe2.5Al7.5","MMG",643,732.2,1164.3,"NAN",6.5
"Zr59.2Cu24.2Fe8.6Al7.5","MMG",679,708,1160,"NAN",2
"Zr60.6Al13.6Cu18.3Ni7.5","MMG",693,777,1223,"NAN","NAN"
"Zr65Al8.7Cu14.4Ni11.9","MMG",647,773,1218,"NAN","NAN"
"Zr64Al10.1Cu11.7Ni14.2","MMG",657.9,709.5,1164.8,"NAN",4
"Zr53Al16Co23.25Ag7.75","MMG",690,717.3,1158.5,"NAN",5
"Zr65.5Al5.6Cu22.4Ni6.5","MMG",636,739,1253,"NAN","NAN"
"Zr59.2Cu25.4Fe9.1Al6.3","MMG",661,757,1271,"NAN","NAN"
"Zr59.2Cu24.8Fe8.9Al6.9","MMG",658,759,1202,"NAN","NAN"
"Zr51.6Al22.19Ni22.19Ti4","MMG",730,747,1230,"NAN","NAN"
"Zr57Nb5Al10Cu15.4Ni12.6","MMG","NAN",779,1242,"NAN","NAN"
"Zr57Nb5Cu15.4Ni12.6Al10","MMG",677,"NAN","NAN","NAN","NAN"
"Zr52.54Al22.73Ni22.73Ti2","MMG",731,750,"NAN","NAN",10
"Zr28Ti24Be23Cu9Ni10Cr6","MMG",662,780,1233,"NAN","NAN"
"Zr28Ti24Be23Cu9Ni10V6","MMG",629,712,1092,"NAN","NAN"
"Zr28Ti24Be23Cu9Ni10Fe6","MMG",639,680,1047,"NAN","NAN"
"Zr28Ti24Be23Cu9Ni10Al6","MMG",635,683,1076,"NAN","NAN"
"Zr45Nb8Cu13Ni4Be22Fe8","MMG",652,687,1061,"NAN","NAN"
"Zr28Ti24Be23Cu9Ni10Ag6","MMG",638,724,1196,"NAN","NAN"
"Zr64Al10.1Cu14.2Ni11.7","MMG",658,691,1075,"NAN","NAN"
"Zr67.5Cu17.5Fe7.5Al7.5","MMG",633,761,1141,"NAN","NAN"
"Zr51.9Cu23.3Ni10.5Al14.3","MMG",705,801,"NAN","NAN",5
"Zr64Al10.1Cu11.7Ni14.2","MMG",657.9,717.3,1158.5,"NAN",5
"Zr63.8Al11.4Cu7.6Ni17.2","MMG",671,750,1309,"NAN","NAN"
"Zr64.5Al9.2Cu13.1Ni13.2","MMG",658,745,1121,"NAN","NAN"
"Zr64.5Al11.5Cu8.5Ni15.5","MMG",640,745,1188,"NAN","NAN"
"Zr28Ti24Be23Ni10Cu9V6","MMG",635,677,1064,"NAN","NAN"
"Zr47.8Al10.7Cu32.8Ni8.7","MMG",712,758,1211,"NAN","NAN"
"Zr51.9Al14.3Cu23.3Ni10.5","MMG",710,804,1109,"NAN","NAN"
"Zr64.8Al8.3Cu15.5Ni11.4","MMG",653,704,1142,"NAN","NAN"
"Zr28Ti24Be23Ni10Cu9Al6","MMG",642,685,1087,"NAN","NAN"
"Zr28Ti24Be23Ni10Cu9Cr6","MMG",637,686,1071,"NAN","NAN"
"Zr28Ti24Be23Ni10Cu9Ag6","MMG",633,682,1074,"NAN","NAN"
"Zr28Ti24Be23Ni10Cu9Fe6","MMG",643,694,1107,"NAN","NAN"
"Zr44Ti11Cu9.8Ni10.2Be25","MMG","NAN","NAN","NAN","NAN","NAN"
"Zr63.5Al10.7Cu10.7Ni15.1","MMG",653,733,1127,"NAN","NAN"
"Zr55.8Al19.4Co12.4Cu12.4","MMG","NAN","NAN","NAN","NAN",5
"Zr63.5Al10.7Cu10.7Ni15.1","MMG",658.4,729.9,1165.8,"NAN",6
"Zr57Cu15.4Ni12.6Al10Nb5","MMG",682,742,1115,"NAN",11.2
"Zr45Nb10Cu13Ni2Be22Fe8","MMG",655,720,1126,10,"NAN"
"Zr62.5Al12.5Cu7.95Ni17.45","MMG",669,756,1143,"NAN","NAN"
"Zr62.5Al12.1Cu7.95Ni17.45","MMG",669,754,1157,"NAN","NAN"
"Zr52.5Cu17.9Ni14.6Al10Ti5","MMG",675,727,1090,"NAN",10
"Zr30Hf25Al20Co10Ni10Cu5","MMG",775,"NAN",1337,10,12
"Zr46Cu27.64Ag8.36Al8Be10","MMG",697,813,1129,"NAN",35
"Zr50.193Cu27.72Ni8.91Al12.177Y1","MMG",727,780,1137,"NAN",9
"Zr49.686Cu27.44Ni8.82Al12.054Y2","MMG",722,779,1116,"NAN",9
"Zr49.179Cu27.16Ni8.73Al11.931Y3","MMG",709,767,1112,"NAN",9
"Zr62.5Al12.1Cu7.95Ni17.45","MMG",672.3,743.8,1172.2,"NAN",7.5
"Zr56.5Al17.96Ni17.96Ti7.58","MMG",658,714,1173,"NAN","NAN"
"Zr52.25Al19Co19Cu4.75Ag5","MMG",747,806,1220,"NAN",16
"Zr55.8Al19.4Co7.44Cu17.36","MMG","NAN","NAN","NAN","NAN",3
"Zr55.8Al19.4Co17.36Cu7.44","MMG","NAN","NAN","NAN","NAN",12
"Zr55.8Al19.4Co14.88Cu9.92","MMG","NAN","NAN","NAN","NAN",8
"Zr41Be22.5Ti14Cu12.5Ni8C2","MMG",628,683,997,"NAN","NAN"
"Zr41Ti14Cu12.5Ni2Be22.4C8","MMG",629,727,992,"NAN",3
"Zr61Ti2Nb2Al7.5Ni10Cu17.5","MMG",649,"NAN",1157,"NAN",20
"Zr61.5Al10.7Cu13.65Ni14.15","MMG",669.9,737.5,1154.6,"NAN",5.5
"Zr61.5Al10.7Cu13.65Ni14.15","MMG",669.9,737.5,1154.6,"NAN",5.5
"Zr41Ti14Cu12.5Ni8Be22.5C2","MMG",628,683,997,"NAN",5
"Zr26Ti10Cu8Ni8Be20Y4Mg24","MMG",650,700,951,"NAN",5
"Zr46Cu30.14Ag8.36Al8Be7.5","MMG",705,811,"NAN","NAN",73
"Zr41.2Ti13.8Ni10Cu12.5Be22.5","MMG",625,705,1001,"NAN",6
"Zr41Nb14Cu12.5Ni2Be22.5Fe8","MMG",652,728,1193,"NAN","NAN"
"Zr58.9Cu21.85Fe4.75Al9.5Ag5","MMG",663,747,1189,"NAN",5
"Zr56.25Al18.75Co18.75Cu6.25","MMG","NAN","NAN","NAN","NAN",10
"Zr46.75Ti8.25Cu7.5Ni10Be27.5","MMG","NAN","NAN","NAN","NAN","NAN"
"Zr41.2Ti13.8Cu12.5Ni10Be22.5","MMG",623,705,"NAN",8,50
"Zr50Ti4Y1Al10Cu25Ni7Co2Fe1","MMG",671,729,"NAN",1.2,16
"Zr55Ti4Y1Al10Cu20Ni7Co2Fe1","MMG",658,720,"NAN","NAN",7
"Zr55Ti4Y1Al12Cu18Ni7Co2Fe1","MMG",656,717,"NAN","NAN",5
"Zr47.5Cu36.1Ti1.9Al9.5Y5","MMG",664,721,1145,"NAN",6
"Zr48.5Cu36.86Ti1.94Al9.7Y3","MMG",665,736,1146,"NAN",16
"Zr49Cu37.24Ti1.96Al9.8Y2","MMG",671,739,1148,"NAN",20
"Zr49.5Cu37.62Ti1.98Al9.9Y1","MMG",681,741,1145,"NAN",18
"Zr57.66Cu21.39Fe4.65Al9.3Ag7","MMG",664,751,1191,"NAN",4
"Zr61.38Cu22.77Fe4.95Al9.9Ag1","MMG",656,753,1175,"NAN",4
"Zr36Nb12Cu10Ni8Be20Y2Mg12","MMG",653,733,1029,"NAN",5
"Zr60.14Cu22.31Fe4.85Al9.7Ag3","MMG",658,743,1181,"NAN",10
"Zr54.45Al19.8Co19.8Cu4.95Ag1","MMG",739,813,1275,"NAN",10
"Zr53.35Al19.4Co19.4Cu4.85Ag3","MMG",740,805,1246,"NAN",16
"Zr51.15Al18.6Co18.6Cu4.65Ag7","MMG",753,806,1222,"NAN",14
"Zr56.25Al18.75Co15.625Cu9.375","MMG","NAN","NAN","NAN","NAN",8
"Zr55Al20Co20Cu5","MMG",737,815,1285,"NAN",5
"Zr63.5Al10.7Cu10.7Ni15.1","MMG",658.4,729.9,1165.8,"NAN",6
"Zr41.25Ti13.75Cu12.5Ni10Be22.5","MMG","NAN","NAN","NAN","NAN","NAN"
"Zr56.2Cu6.9Ni5.6Ti13.8Nb5Be12.5","MMG",707,736,1168,"NAN","NAN"
"Zr40Be21.5Ti15Cu11Ni11Y1Mg0.5","MMG",630,674,975,"NAN","NAN"
"Zr62.5Al12.1Cu7.95Ni17.45","MMG",672.3,743.8,1172.2,"NAN",7.5
"Zr20Ti20Hf20Cu10Ni10Be20","MMG",643,695,"NAN","NAN",5
"Zr57.66Cu21.39Fe4.65Al9.3Ag7","MMG",664,751,1191,"NAN",4
"Zr58.9Cu21.85Fe4.75Al9.5Ag5","MMG",663,747,1189,"NAN",5
"Zr60.14Cu22.31Fe4.85Al9.7Ag3","MMG",658,743,1181,"NAN",10
"Zr61.38Cu22.77Fe4.95Al9.9Ag1","MMG",656,753,1175,"NAN",4
"Zr40Ti15Cu11Ni11Be21.5Y1Mg0.5","MMG",630,674,975,"NAN",5
"Zr36Nb12Cu10Ni6Fe2Be20Y2Mg12","MMG",670,712,1029,"NAN",5
"Zr51.15Al18.6Co18.6Cu4.65Ag7","MMG",753,806,1222,"NAN",14
"Zr54.45Al19.8Co19.8Cu4.95Ag1","MMG",739,813,1275,"NAN",10
"Zr62Cu23Fe5Al10","MMG",651,751,1186,"NAN",3
"Zr40Hf10Ti4Y1Al10Cu25Ni7Co2Fe1","MMG",679,"NAN","NAN","NAN",14
"Zr35Hf17.5Ti5.5Al12.5Co7.5Ni12Cu10","MMG",725,"NAN",1206,"NAN",18
"Zr16.7Ti16.7Hf16.7Cu16.7Ni16.7Be16.7","MMG",681,751,"NAN","NAN",15
"Zr56Cu24Al9Ni7Ti4","MMG",666,719,1150,"NAN",6
"Zr56Cu24Al9Ni7Ti3Ag1","MMG",665,729,1149,"NAN",6
"Zr56Cu24Al9Ni7Ti2Ag2","MMG",663,756,1149,"NAN",6
"Zr56Cu24Al9Ni7Ti1Ag3","MMG",660,760,1154,"NAN",6
"Zr56Cu24Al9Ni7Ag4","MMG",663,766,1152,"NAN",6
"Zr25.0Ti25.0Hf25.0Nb12.5Mo12.5","MMG",821,914,1336,"NAN","NAN"
"Zr20.0Hf20.0Ti20.0Cu20.0Co20.0","CMA",726,741,1226,"NAN","NAN"
"Zr28.6Ti14.3Hf14.3V14.3Nb28.6","CMA",818,899,1319,"NAN","NAN"
"Zr20.0Hf20.0Ti20.0Cu20.0Fe20.0","CMA",722,734,1220,"NAN","NAN"
"Zr25.0Ti25.0Hf25.0V12.5Nb12.5","CMA",755,829,1318,"NAN","NAN"
"Zr25.0Ti25.0Hf25.0Nb12.5Ta12.5","CMA",809,876,1300,"NAN","NAN"
"Zr41.2Ti13.8Cu12.5Ni10Be22.5","CMA",620,677,993,"NAN",50
"Zr47Cu46Al7","MMG",705,781,1163,"NAN",3
"Zr56Cu44","MMG",669,719,1206,"NAN",2
"Zr70Ni30","CMG",662,692,1343,"NAN",2
"Zr65Cu15Al10Ni10","MMG",652,"NAN","NAN","NAN","NAN"
"Zr54.45Cu29.7Ni4.95Al9.9Fe1","MMG",684,"NAN","NAN","NAN","NAN"
"Zr49Cu46Al5","MMG",694,"NAN","NAN","NAN","NAN"
"Zr47.5Cu 47.5Al5","MMG",702,"NAN","NAN","NAN","NAN"
"Zr65Al7.5Ni10Cu17.5","MMG","NAN","NAN","NAN","NAN","NAN"
"Zr41.2Ti13.8Cu12.5Ni10Be22.5","MMG",618,701,"NAN",1.5,"NAN"
"Zn38Mg12Ca32Yb18","MMG",395,"NAN",395,"NAN","NAN"
"Zn20Ca20Sr20Yb20Li11Mg9","MMG",323,348,"NAN","NAN",3
"Zr38.46Ti15.38Ni15.38Cu15.38Be15.40","MMG",658.2,787,1260,"NAN","NAN"
"Zr46.67Ti13.33Ni13.33Cu13.33Be13.34","MMG",634.3,690,1055.6,"NAN",6
"Zr27.27Ti18.18Ni18.18Cu18.18Be18.19","MMG",669.1,685.6,1053.5,"NAN",6
"Zr46Cu46Al8","CMA",715,771,1163,"NAN",5
"Zr47Cu36.8Ag9.2Al7","CMA",704,783,1242,"NAN",20
"Zr47Cu37.64Ag8.36Al7","CMA",702,782,1123,"NAN",20
"Zr47Cu38.33Ag7.67Al7","CMG",703,781,1125,"NAN",20
"Zr47Cu39.43Ag6.57Al7","CMG",709,774,1118,"NAN",20
"Zr45Cu38.4Ag9.6Al7","CMG",710,783,1208,"NAN",20
"Zr45Cu39.27Ag8.73Al7","CMG",711,785,1154,"NAN",20
"Zr45Cu40Ag8Al7","MMG",713,786,1159,"NAN",20
"Zr43Cu41.67Ag8.33Al7","MMG",738,770,1127,"NAN",20
"Zr50Cu33.6Ag8.4Al8","CMA",703,774,1155,"NAN",20
"Zr50Cu35Ag7Al8","CMA",701,764,1138,"NAN",20
"Zr48Cu33Ag11Al8","CMG",706,770,1218,"NAN",20
"Zr48Cu35.2Ag8.8Al8","CMG",707,762,1132,"NAN",20
"Zr48Cu36Ag8Al8","CMG",706,777,1129,"NAN",20
"Zr48Cu36.67Ag7.33Al8","MMG",705,778,1122,"NAN",20
"Zr48Cu37.71Ag6.29Al8","MMG",706,778,1127,"NAN",20
"Zr48Cu38.5Ag5.5Al8","MMG",707,779,1127,"NAN",20
"Zr46Cu36.8Ag9.2Al8","MMG",710,776,1228,"NAN",20
"Zr46Cu37.64Ag8.36Al8","CMA",703,775,1126,"NAN",20
"Zr46Cu37.64Ag8.36Al8","MMG",704,776,1130,"NAN",20
"Zr46Cu38.33Ag7.67Al8","MMG",710,778,1120,"NAN",20
"Zr53Cu31.67Ag6.33Al9","CMG",711,767,1129,"NAN",20
"Zr51Cu32.73Ag7.27Al9","CMG",703,758,1144,"NAN",20
"Zr49Cu35Ag7Al9","CMG",708,767,1242,"NAN",20
"Cu43Zr43Al7Ag7","CMG",722,794,"NAN","NAN",8
"Zr41.2Ti13.8Cu12.5Ni10Be22.5","MMG",623,672,996,"NAN",25
"Pd40Cu30Ni10P20","MMG",575,670,840,"NAN",72
"La62Al14Cu11.3Ag2.7Ni5Co5","MMG",422,482,727,"NAN",20
"La65Al14Cu9.2Ag1.8Ni5Co5","MMG",419,459,687,"NAN",35
"Zr60Cu30Al10","MMG",663,755,1207,"NAN",8
"Zr60Cu27.5Fe2.5Al10","MMG",658,757,1193,"NAN",10
"Zr60Cu25Fe5Al10","MMG",655,767,1175,"NAN",20
"Zr60Cu22.5Fe7.5Al10","MMG",657,760,1185,"NAN",15
"Zr60Cu20Fe10Al10","MMG",670,756,1211.8,"NAN",10
"Zr62.5Fe5Al10Cu22.5","MMG",651,770,1173,"NAN",20
"Fe71Nb4.8Zr1.2B23","MMG",825,877,1507,"NAN",2
"Fe71Nb4.8Zr1.2B23","MMG",816,857,1453,"NAN",1.5
"Cu38Zr46Al8Ag8","MMG",690,784,1148,"NAN","NAN"
"Cu36Zr48Al8Ag8","MMG",670,771,1146,"NAN","NAN"
"Cu45Zr45Al5Nb5","MMG",710,752,1182,"NAN","NAN"
"Ca60Mg17.5Zn22.5","MMG",380,423,"NAN","NAN",7
